Repository: lehoangnhat96/CA-Synthesis-Research

# 📄 Đề Tài LVTN: Quy trình C.A - Hóa Phân Tích

Đây là kho chứa (repository) quản lý toàn bộ dữ liệu, quy trình phân tích, tài liệu khoa học số hóa và mã nguồn hỗ trợ tự động hóa số liệu cho Đề tài Thạc sĩ Hóa Phân Tích.

---

## 🏛️ Sơ Đồ Thư Viện Tài Liệu Khoa Học Số Hóa (Digital Library)

Toàn bộ **142 tài liệu PDF khoa học độc bản** liên quan đến Carbon Aerogel và Điện hóa đã được số hóa hoàn toàn sang định dạng Markdown (`.md`), trích xuất toàn bộ hình ảnh đi kèm, tự động phân loại học thuật dựa trên nội dung thực tế (Abstract/Conclusion) và sắp xếp đồng bộ vào **9 phân khu chuyên biệt** dưới đây:

### 📂 Cấu trúc thư mục mới:

```mermaid
graph TD
    Root[Thư mục Gốc: pdf-to-md-conversion] --> D01[01_Tien_xu_ly_Nguyen_lieu: 17 tệp]
    Root --> D02[02_Doping_va_Gel_hoa: 34 tệp]
    Root --> D03[03_Say_va_Nung_Nhiet_phan: 3 tệp]
    Root --> D04[04_Cam_bien_Dien_hoa_Sinh_hoc: 35 tệp]
    Root --> D05[05_Cross_Linker_va_Tao_mang: 20 tệp]
    Root --> D06[06_Setup_Do_Dien_hoa: 7 tệp]
    Root --> D07[07_Giao_trinh_Ly_thuyet: 3 tệp]
    Root --> D08[08_Review_va_Tong_quan: 8 tệp]
    Root --> D09[09_Tai_lieu_Quy_trinh_AI: 16 tệp]
    Root --> D_Dup[Duplicates_Backup: Backup file trùng lặp]
```

### 🏷️ Chi tiết các Nhóm học thuật:

1. **[01_Tien_xu_ly_Nguyen_lieu](file:///C:/Users/ADMIN/.gemini/antigravity/worktrees/0%20Quy%20tr%C3%ACnh%20C.A/pdf-to-md-conversion/01_Tien_xu_ly_Nguyen_lieu) (17 tệp)**
   > Chứa các nghiên cứu về xử lý xơ dừa, kiềm hóa bằng NaOH, tẩy trắng (bleaching), tách lignin và cellulose từ sinh khối.
2. **[02_Doping_va_Gel_hoa](file:///C:/Users/ADMIN/.gemini/antigravity/worktrees/0%20Quy%20tr%C3%ACnh%20C.A/pdf-to-md-conversion/02_Doping_va_Gel_hoa) (34 tệp)**
   > Chứa các bài báo về quá trình sol-gel, tạo hydrogel/aerogel từ cellulose, phản ứng doping dị tố (N, Fe, S, P) vào cấu trúc carbon.
3. **[03_Say_va_Nung_Nhiet_phan](file:///C:/Users/ADMIN/.gemini/antigravity/worktrees/0%20Quy%20tr%C3%ACnh%20C.A/pdf-to-md-conversion/03_Say_va_Nung_Nhiet_phan) (3 tệp)**
   > Tập trung vào các quy trình sấy siêu tới hạn (supercritical drying), sấy đông khô (freeze drying) và nung nhiệt phân (pyrolysis) để carbon hóa gel.
4. **[04_Cam_bien_Dien_hoa_Sinh_hoc](file:///C:/Users/ADMIN/.gemini/antigravity/worktrees/0%20Quy%20tr%C3%ACnh%20C.A/pdf-to-md-conversion/04_Cam_bien_Dien_hoa_Sinh_hoc) (35 tệp)**
   > Ứng dụng carbon aerogel làm điện cực cảm biến sinh học để phát hiện kim loại nặng, glucose, dopamine, p-nitrophenol, v.v.
5. **[05_Cross_Linker_va_Tao_mang](file:///C:/Users/ADMIN/.gemini/antigravity/worktrees/0%20Quy%20tr%C3%ACnh%20C.A/pdf-to-md-conversion/05_Cross_Linker_va_Tao_mang) (20 tệp)**
   > Nghiên cứu về chất liên kết chéo, chế tạo màng composite điện cực, PVDF binder, và chitosan composite.
6. **[06_Setup_Do_Dien_hoa](file:///C:/Users/ADMIN/.gemini/antigravity/worktrees/0%20Quy%20tr%C3%ACnh%20C.A/pdf-to-md-conversion/06_Setup_Do_Dien_hoa) (7 tệp)**
   > Hướng dẫn chuẩn bị điện cực đo, lắp đặt hệ thống đo Fenton điện hóa, hoặc đo điện hấp phụ (electrosorption).
7. **[07_Giao_trinh_Ly_thuyet](file:///C:/Users/ADMIN/.gemini/antigravity/worktrees/0%20Quy%20tr%C3%ACnh%20C.A/pdf-to-md-conversion/07_Giao_trinh_Ly_thuyet) (3 tệp)**
   > Các cuốn sách, giáo trình kinh điển về phương pháp phân tích điện hóa và lý thuyết nền tảng (như sách của Dương Quảng Phùng, Bard & Faulkner).
8. **[08_Review_va_Tong_quan](file:///C:/Users/ADMIN/.gemini/antigravity/worktrees/0%20Quy%20tr%C3%ACnh%20C.A/pdf-to-md-conversion/08_Review_va_Tong_quan) (8 tệp)**
   > Các bài báo tổng quan (Review) học thuật cao cấp về carbon aerogel và ứng dụng của chúng trong các lĩnh vực khác nhau.
9. **[09_Tai_lieu_Quy_trinh_AI](file:///C:/Users/ADMIN/.gemini/antigravity/worktrees/0%20Quy%20tr%C3%ACnh%20C.A/pdf-to-md-conversion/09_Tai_lieu_Quy_trinh_AI) (16 tệp)**
   > Tập hợp các quy trình phân tích chi tiết từng giai đoạn được tối ưu hóa từ phản hồi của Claude và ChatGPT.

* **[Duplicates_Backup](file:///C:/Users/ADMIN/.gemini/antigravity/worktrees/0%20Quy%20tr%C3%ACnh%20C.A/pdf-to-md-conversion/Duplicates_Backup)**
  > Thư mục lưu trữ an toàn các tệp PDF trùng lặp tuyệt đối (đã loại bỏ để tránh gây loãng dữ liệu chính).

---

## 📖 Hướng dẫn Đọc và Xem hình ảnh trong File Markdown số hóa

* Mỗi file PDF gốc hiện đi kèm với một file Markdown cùng tên (ví dụ: `bai_bao.pdf` và `bai_bao.md`).
* Đi kèm với file `.md` là thư mục `bai_bao_images/` chứa toàn bộ hình ảnh, đồ thị, sơ đồ được trích xuất trực tiếp.
* **Cách xem tốt nhất:** Mở thư mục này bằng **VS Code** hoặc **Obsidian**, nhấn tổ hợp phím `Ctrl + Shift + V` trên file `.md` để kích hoạt chế độ Preview Markdown. Hình ảnh sẽ tự động hiển thị rất đẹp mắt và đúng vị trí!

---

## 🛠 Hướng dẫn cho người cộng tác

Để đồng bộ và làm việc hiệu quả nhất, chúng tôi sử dụng hệ sinh thái **Visual Studio Code + Git + AI (Claude/Copilot)**.

File: 2 Ref lib/Archive_Drafts/1_CA_syn_workflow/BẢN GỐC_FULL INFO/đang gộp/0 Protocol_P1_HeavyMetals_Overview_Synthesis.md

| QUY TRÌNH THỰC NGHIỆM — PHẦN 1. Pb²⁺ + Cd²⁺ · SWASV · 4 Mẫu: CA / N-CA / Fe-CA / N,Fe-CA · 800°C · Sensors & Actuators B Phần 1: Phạm vi xác nhận · Vật tư · Tiền xử lý · Tổng hợp 4 mẫu · Timeline |
| --- |





| PHẦN 1  |  PHẠM VI NGHIÊN CỨU ĐÃ XÁC NHẬN 1 bài báo · Heavy Metals (Pb²⁺ + Cd²⁺) · 4 mẫu vật liệu tất cả 800°C |
| --- |





| Hạng mục | Lựa chọn | Lý do |
| --- | --- | --- |
| Số bài báo mục tiêu | 1 bài báo (tập trung, chất lượng cao) | Tập trung 1 hướng → dữ liệu sâu hơn → dễ publish Q1 hơn làm rải 2 hướng |
| Analyte | Pb²⁺ + Cd²⁺ (Heavy metals) | Tính mới cao: CA từ biomass + ambient drying + KOH activation cho stripping chưa được báo cáo nhiều |
| Kỹ thuật điện hóa | SWASV (Square Wave Anodic Stripping) Acetate buffer 0.1M, pH 4.5 | SWASV nhạy hơn DPASV cho kim loại nặng nồng độ thấp (ppb) |
| Số mẫu vật liệu | 4 mẫu ĐẦY ĐỦ: CA · N-CA · Fe-CA · N,Fe-CA | N,Fe-CA là ứng viên chính (synergy N+Fe); 3 mẫu còn lại làm đối chứng so sánh |
| Nhiệt độ nung | 800°C cho TẤT CẢ 4 mẫu (Ar + NH₃ 5% cho N-CA và N,Fe-CA) | 800°C tối ưu conductivity cho stripping; N-doping vẫn đạt 3–8% nhờ NH₃ trong khí nung |
| Target journal | Sensors and Actuators B: Chemical IF ~8.5 (Q1, Elsevier) | Journal phù hợp nhất cho electrochemical sensor dùng carbon material |
| Thời gian thực hiện | 8–9 tháng thực nghiệm + 2 tháng viết = ~10–11 tháng | Thu hẹp phạm vi → rút ngắn ~2 tháng so với kế hoạch 2 bài |





| ✔  Thay đổi quan trọng so với kế hoạch cũ — đọc trước khi bắt đầu |
| --- |
| •  Bỏ DA/UA/AA: toàn bộ thời gian và nhân lực tập trung vào Heavy metals — 1 bài báo làm sâu tốt hơn 2 bài làm rải. |
| •  Tất cả 4 mẫu đều nung 800°C: không cần batch 700°C nữa — đơn giản hóa quy trình, chỉ 1 chương trình lò duy nhất. |
| •  N,Fe-CA là ứng viên chính: synergy giữa N (tăng hydrophilicity, active sites) và Fe (site hấp phụ/phức hóa Pb²⁺/Cd²⁺) dự đoán cho hiệu suất tốt nhất. |
| •  Tên trong bài báo: "biomass-derived N,Fe co-doped porous carbon from coconut fiber" — KHÔNG gọi aerogel nếu dùng sấy thường. |





| PHẦN 2  |  4 MẪU VẬT LIỆU — SO SÁNH SONG SONG CA · N-CA · Fe-CA · N,Fe-CA — tất cả nung 800°C |
| --- |





| Thông số | CA (Undoped) | N-CA (N-doped) | Fe-CA (Fe-doped) | N,Fe-CA (Co-doped) ⭐ |
| --- | --- | --- | --- | --- |
| Vai trò trong nghiên cứu | Đối chứng âm (baseline) | Đối chứng doping đơn  (so sánh vai trò N) | Đối chứng doping đơn  (so sánh vai trò Fe) | ⭐ Ứng viên chính (synergy N+Fe) |
| Tiền chất doping (thêm vào SYN-2) | Không thêm | Urea 20 wt% (+ NH₃ 5% khi nung) | FeCl₃·6H₂O Fe:C = 0.1:1 mol | Urea 20 wt% + FeCl₃·6H₂O 0.1 mol% |
| Nhiệt độ nung | 800°C / 2h / Ar 100 mL/min | 800°C / 2h Ar + NH₃ 5% 100 mL/min total | 800°C / 2h / Ar 100 mL/min | 800°C / 2h Ar + NH₃ 5% 100 mL/min total |
| Dự đoán BET (sau KOH activation) | 300–450 m²/g | 350–500 m²/g (N tăng reactivity pore) | 300–500 m²/g (Fe có thể giảm nhẹ BET) | 350–550 m²/g (synergy có thể cao nhất) |
| Dự đoán với Pb²⁺ (Ip SWASV) | Thấp (baseline) | Trung bình (N ít ảnh hưởng stripping) | ★ Cao (Fe site hấp phụ Pb) | ★★ Cao nhất (Fe + N → tăng Ip và selectivity) |
| Đặc trưng quan trọng cần đo | BET, XRD, FTIR Raman, SEM | BET, XRD, FTIR Raman, XPS (%N) | BET, XRD, FTIR Raman, ICP (%Fe) XRD: Fe₃O₄ peak | BET, XRD, FTIR Raman, XPS (%N+%Fe) ICP, SEM-EDX |
| Nhãn mẫu (ghi notebook) | CA-800-B[batch#] | N-CA-800-B[batch#] | Fe-CA-800-B[batch#] | N/Fe-CA-800-B[batch#] |





| ℹ  Vai trò từng mẫu trong bài báo |
| --- |
| •  CA (undoped): LUÔN PHẢI CÓ — là đường cơ sở (baseline); reviewer sẽ từ chối nếu thiếu. |
| •  N-CA: chứng minh vai trò N-doping đơn lẻ; so sánh với Fe-CA để phân tích synergy. |
| •  Fe-CA: thường có Ip(Pb) cao nhất trong số 3 mẫu đơn; là ứng viên mạnh nhất sau N,Fe-CA. |
| •  N,Fe-CA ⭐: dự đoán kết quả tốt nhất — nếu đúng thì bài báo có luận điểm rõ ràng về synergy; nếu Fe-CA lại tốt hơn thì cần giải thích cơ chế (có thể là do N cản trở Fe site). |







| PHẦN 3  |  DANH MỤC VẬT TƯ ĐẦY ĐỦ Toàn bộ hóa chất từ tiền xử lý đến selectivity test · 30 loại hóa chất/vật tư |
| --- |





| Giai đoạn | Hóa chất / Vật tư | Quy cách | Lượng dùng (1 batch) | Nhà cung cấp | Ghi chú sử dụng |
| --- | --- | --- | --- | --- | --- |
| Tiền xử lý | NaOH pellet | AR 98% | 100g | Xilong/TQ hoặc Merck | PRE-1: pha 6% w/v |
| Tiền xử lý | H₂O₂ | AR 30% | 15g | Merck/Sigma | PRE-2: H₂O₂ 5–6% + NaOH 1–2%, tủ hút |
| Tiền xử lý | KOH pellet | AR 85% | 70g | Xilong/TQ | PRE-3: 10% w/v; SYN-7: activation |
| Tiền xử lý | HCl 36% | AR | 40 mL | Xilong/TQ | SYN-6: rửa HCl 0.5M (Fe-CA/N,Fe-CA); SYN-7: rửa HCl 1M |
| Tổng hợp gel | NaOH pellet | AR 98% | 15g | Xilong/TQ | SYN-1: pha 7% w/v (7g/100 mL) |
| Tổng hợp gel | Urea (gel) | AR 99% | 15g | Xilong/TQ | SYN-1: pha 12% w/v (12g/100 mL) |
| Tổng hợp gel | Urea (N-doping) | AR 99% | 3g | Xilong/TQ | SYN-2: 20 wt% vs cellulose (0.40g/2g cell) |
| Tổng hợp gel | FeCl₃·6H₂O | AR 99% | 3g | Xilong/TQ | SYN-2: Fe:C=0.1:1 mol (0.33g/2g cell); FW=270 |
| Tổng hợp gel | Ethanol | AR 99.5% | 500 mL | Xilong/TQ | SYN-4: Solvent Exchange bước 2 – EtOH 30→50→70→100% |
| Tổng hợp gel | Acetone | AR 99.5% | 500 mL | Xilong/TQ | SYN-4: bước cuối – Acetone 50→100% |
| KOH Activation | KOH pellet | AR 85% | 20g | Xilong/TQ | SYN-7: tỷ lệ 1:3 carbon:KOH w/w |
| KOH Activation | Thuyền Ni | — | 4–6 cái | Nhà cung cấp thiết bị | SYN-7: chịu KOH nóng — KHÔNG dùng thuyền sứ |
| Khí nung | Ar tinh khiết (99.999%) | Bình khí | 1 bình | Nhà cung cấp khí công nghiệp | SYN-6: 100 mL/min; SYN-7: 100 mL/min |
| Khí nung | N2 | Bình khí hoặc cylinder | 1 bình nhỏ | Nhà cung cấp khí | SYN-6: cho N-CA và N,Fe-CA; pha với Ar thành 5% NH₃ |
| Điện cực | GCE Ø3mm | — | 10–15 cái | CH Instruments, Pine, hoặc TQ ~200k/cái | Hoạt hóa bằng Al₂O₃ 0.05µm trước mỗi buổi đo |
| Điện cực | Nafion 5% solution | Sigma D521 | 1 mL (bottle 5 mL) | Sigma-Aldrich ~100–130 USD | Pha 0.25% trong ink; bảo quản 4°C tối |
| Điện cực | N,N-DMF | HPLC grade | 100 mL | Xilong/TQ hoặc Merck | Dung môi pha ink; bảo quản khô, tránh ánh sáng |
| Điện cực | Al₂O₃ powder 0.05 µm | — | 1 gói | CH Instruments hoặc TQ | Mài bề mặt GCE |
| Điện cực | Vải mài nhung  (polishing cloth) | — | 1 miếng | CH Instruments/TQ | Dùng kèm Al₂O₃ |
| Điện hóa | CH₃COONa (Sodium acetate) | AR 99% | 20g | Xilong/TQ | Acetate buffer 0.1M pH 4.5: 8.2g/L + điều pH bằng AcOH |
| Điện hóa | CH₃COOH (Acetic acid) | AR 99.5% | 10 mL | Xilong/TQ | Điều pH acetate buffer về 4.5 |
| Điện hóa | Pb(NO₃)₂ | AR 99% | 2g | Xilong/TQ | Stock Pb²⁺ 1000 ppm: 1.598g/1L H₂O DI có 0.5% HNO₃ |
| Điện hóa | CdCl₂ | AR 99% | 1g | Xilong/TQ | Stock Cd²⁺ 1000 ppm: 0.822g/500 mL H₂O DI có 0.5% HNO₃ |
| Điện hóa | KCl | AR 99% | 15g | Xilong/TQ | Điện giải nền 0.1M KCl cho test CV |
| Điện hóa | K₃[Fe(CN)₆] | AR 99% | 2g | Xilong/TQ | Test điện cực: 5 mM K₃Fe(CN)₆ / 0.1M KCl |
| Điện hóa | HNO₃ 65% | AR | 50 mL | Xilong/TQ | Vô cơ hóa mẫu nước thực (+ H₂O₂ 30%) |
| Điện hóa | H₂O₂ 30% | AR | 20 mL | Xilong/TQ | Vô cơ hóa mẫu nước thực |
| Interferents (selectivity) | Cu(NO₃)₂ | AR 99% | 0.5g | Xilong/TQ | Test Cu²⁺ — interferent quan trọng nhất |
| Interferents (selectivity) | ZnCl₂, Fe(NO₃)₃ MnCl₂, CaCl₂, MgCl₂ NaCl, KNO₃ | AR | Mỗi loại 0.5–1g | Xilong/TQ | Selectivity test vs 8 ion phổ biến |





| ℹ  Chi phí ước tính (không tính thiết bị lò, BET, potentiostat) |
| --- |
| •  Hóa chất tiền xử lý + tổng hợp: ~500–800k VNĐ/batch đầy đủ 4 mẫu. |
| •  Nafion 5% (Sigma, 5mL): ~100–130 USD — chi phí lớn nhất, đặt hàng nhóm để tiết kiệm. |
| •  GCE Ø3mm (TQ, 10 cái): ~1.5–2 triệu VNĐ — có thể tái sử dụng sau khi mài. |
| •  Pb(NO₃)₂ và CdCl₂: ~200–400k VNĐ tổng — dùng ít, đủ cho toàn bộ nghiên cứu. |
| •  Tổng chi phí tiêu hao ước tính: ~3–5 triệu VNĐ cho toàn bộ nghiên cứu 1 bài báo. |







| PHẦN 4  |  QUY TRÌNH TỔNG HỢP (α-Cellulose → Carbon + KOH Activation) SYN-1 đến SYN-8 · Bảng so sánh 4 mẫu song song · 800°C cho tất cả |
| --- |


4.1. Giai đoạn tiền xử lý


| # | Bước | Thao tác chi tiết & Nồng độ hóa chất | Thiết bị cần thiết | Thời gian & Nhân lực | Checkpoint kiểm tra |
| --- | --- | --- | --- | --- | --- |
| PRE-0 | Chuẩn bị xơ dừa | • Cân 30 – 50g xơ dừa thô (đã loại vỏ cứng ngoài)  • Cắt/băm nhỏ 1–2 cm, loại tạp thô bằng tay  • Rửa H₂O DI 3 lần để loại đất, cát, muối. • Sấy 80-105°C/(18-24h) đến khối lượng không đổi (cân 2 lần cách 2h) | Tủ sấy 80°C (24h) hoặc 105°C (18h) Cân 4 chữ số  Beaker 1L | 0.5h cắt + 24h sấy  1 người | Khối lượng sau sấy: ghi vào notebook  Độ ẩm <5%  Màu: nâu vàng, đồng đều |
| PRE-1 | Xử lý NaOH  (loại lignin & hemicellulose) (tỉ lệ 1:20 g/ml) | • Pha NaOH 6% w/v  • Ngâm 30g xơ dừa trong 600 mL NaOH 6% (tỉ lệ 1:20) • Đun 80°C ±2°C, khuấy từ 400 rpm, có nắp đậy  • Thời gian: 2h × 2 – 3 chu kỳ (thay dd NaOH mới giữa chu kỳ)  • Lọc qua giấy lọc #1, rửa H₂O DI đến pH 6.5–7.0  • Sấy 80°C/24h trước khi qua PRE-2 | Bếp khuấy từ 80°C ±2°C; 400 rpm  Bình 1L có nắp  Giấy lọc #1  Máy đo pH | 2×2h + 1h rửa = ~5h  1 người | FTIR sau PRE-1: Peak 1510 cm⁻¹ (lignin C=C) phải GIẢM >50% Nếu không → lặp thêm 1 chu kỳ NaOH |
| PRE-2 | Tẩy trắng H₂O₂  (loại lignin còn lại) | Phương án 1: H₂O₂:NaOH (1:1) wt% (tỉ lệ 1:20_xơ dừa:hệ dd) và Đun 80°C ±2°C, khuấy nhẹ 200 rpm, 2 h Phương án 2*: 6% (w/w) H2O2 và 4% (w/v) NaOH. Hỗn hợp được khuấy liên tục ở 80 °C trong vòng 100 phút  • Lọc, rửa H₂O DI đến pH 7.0  • Lặp 1–2 lần đến khi pulp trắng đều  • Sấy sơ bộ 60°C/2h | Bếp 75°C 200 rpm  Giấy lọc #1  pH meter | 1h × 1–2 chu kỳ + 30 min rửa  1 người ⚠ An toàn | Màu pulp: trắng kem/trắng đều  FTIR: peak 1510 cm⁻¹ cần BIẾN MẤT hoàn toàn  Nếu còn vàng → lặp thêm 1 chu kỳ |






4.2. Giai đoạn tổng hợp


| # | Bước | Thao tác chi tiết | Thao tác chi tiết | CA (Undoped) | N-CA | Fe-CA | N/Fe-CA ⭐ |
| --- | --- | --- | --- | --- | --- | --- | --- |
| SYN-1 | Chuẩn bị dung dịch (tạo Sol) | 1. Chuẩn bị hệ dung dịch (chung cho 4 mẫu):  Phương án 1: NaOH:Urea:H2O với Tỉ lệ: (7:12:81) (dùng 100 ml/mẫu) Chi phí được tối ưu Phương án 2: NH4OH:Urea:H2O tỉ lệ (4:12:84) (dope N tốt). Đắt  • Bảo quản lạnh dung dịch pha: từ - 12°C / 30 – 60’ trong tủ lạnh. 2. Chuẩn bị hệ dung dịch (cho mẫu Fe-CA và N/Fe-C.A) Sử dụng: FeCl₃·6H₂O: 0.17 – 0.33 – 0.5 – 0.67 gram | 1. Chuẩn bị hệ dung dịch (chung cho 4 mẫu):  Phương án 1: NaOH:Urea:H2O với Tỉ lệ: (7:12:81) (dùng 100 ml/mẫu) Chi phí được tối ưu Phương án 2: NH4OH:Urea:H2O tỉ lệ (4:12:84) (dope N tốt). Đắt  • Bảo quản lạnh dung dịch pha: từ - 12°C / 30 – 60’ trong tủ lạnh. 2. Chuẩn bị hệ dung dịch (cho mẫu Fe-CA và N/Fe-C.A) Sử dụng: FeCl₃·6H₂O: 0.17 – 0.33 – 0.5 – 0.67 gram | - Không thêm gì | Tăng Urea  tăng N doping vào hệ. Thêm Urea mỗi mẫu khảo sát lần lượt: 0 – 0,2 – 0,4 – 0,6 – 0,8 gram. | Tỉ lệ doping nguyên tố Fe đối với 1 C (Fe:C): 0 0.05 – 0.10 – 0.15 – 0.20 | Sử dụng mẫu doping tối ưu của mẫu N-CA và Fe-CA  Đánh giá Co-doping. |
| SYN-2 | Thêm tiền chất doping và tạo gel | Cân α-Cellulose: 2.0g cho vào 100 mL dung dịch → nồng độ 2% w/w  Khuấy 300–400 rpm  1000rpm  trong hộp đá+muối (-12°C) / 30 min  • Dung dịch trong suốt hoặc vàng nhạt = đạt | Cân α-Cellulose: 2.0g cho vào 100 mL dung dịch → nồng độ 2% w/w  Khuấy 300–400 rpm  1000rpm  trong hộp đá+muối (-12°C) / 30 min  • Dung dịch trong suốt hoặc vàng nhạt = đạt | KHÔNG thêm gì → qua SYN-3 | Minh chứng hàm lượng tối ưu khi doping | - Sol đạt → Nâng nhiệt sol lên 35–40°C. - Nhỏ từng giọt dung dịch FeCl₃ vào sol (pre-gel) | - Sol đạt → Thêm Urea doping → khuấy 5 phút. - Nâng nhiệt lên 35–40°C Nhỏ từng giọt FeCl₃ → khuấy nhẹ 3 phút |
| SYN-3 | Solvent Exchange (thay dung môi) | 1. Ngâm gel trong H₂O DI, 8h × 3 lần (thay nước), rửa đến pH 7 2. Ngâm trong Ethanol (AR), 8h × 3 lần (tăng dần nồng độ từ 30 – 90%) 3. Ngâm trong Acetone hoặc n-Hexane, 8h × 3 lần  4. Gel nở, cứng hơn, bề mặt mờ đục = đúng | 1. Ngâm gel trong H₂O DI, 8h × 3 lần (thay nước), rửa đến pH 7 2. Ngâm trong Ethanol (AR), 8h × 3 lần (tăng dần nồng độ từ 30 – 90%) 3. Ngâm trong Acetone hoặc n-Hexane, 8h × 3 lần  4. Gel nở, cứng hơn, bề mặt mờ đục = đúng | ⭐ QUAN TRỌNG: bước này giảm BET loss khi sấy thường. (cân nhắc TMCS (trimethylchlorosilane) 8% trong dd hexane  tăng BET) Giống nhau cả 4 mẫu 72h (3 ngày). Thay dung môi 2 lần/ngày (5–10 min/lần) | ⭐ QUAN TRỌNG: bước này giảm BET loss khi sấy thường. (cân nhắc TMCS (trimethylchlorosilane) 8% trong dd hexane  tăng BET) Giống nhau cả 4 mẫu 72h (3 ngày). Thay dung môi 2 lần/ngày (5–10 min/lần) | ⭐ QUAN TRỌNG: bước này giảm BET loss khi sấy thường. (cân nhắc TMCS (trimethylchlorosilane) 8% trong dd hexane  tăng BET) Giống nhau cả 4 mẫu 72h (3 ngày). Thay dung môi 2 lần/ngày (5–10 min/lần) | ⭐ QUAN TRỌNG: bước này giảm BET loss khi sấy thường. (cân nhắc TMCS (trimethylchlorosilane) 8% trong dd hexane  tăng BET) Giống nhau cả 4 mẫu 72h (3 ngày). Thay dung môi 2 lần/ngày (5–10 min/lần) |
| SYN-4 | Sấy thường 60°C (Ambient dry) | Giai đoạn 1 – Pre-dry (tủ hút): | 25°C / 2–4h  để acetone bề mặt bay hơi tự nhiên | KIỂM TRA ĐẠT: Cân mẫu mỗi 24h/36h/48h  → Δm < 0.005g giữa 2 lần = khô đủ • Màu sắc:	 CA / N-CA → trắng / vàng nhạt ✅ Fe-CA / N,Fe-CA → nâu vàng/cam đỏ ✅ | KIỂM TRA ĐẠT: Cân mẫu mỗi 24h/36h/48h  → Δm < 0.005g giữa 2 lần = khô đủ • Màu sắc:	 CA / N-CA → trắng / vàng nhạt ✅ Fe-CA / N,Fe-CA → nâu vàng/cam đỏ ✅ | • Đo co ngót: (Vwet − Vdry)/Vwet × 100%    Dự đoán: 20–40% (Acetone) / 10–20% (Hexane+TMCS)  Nếu: >40% = cấu trúc bị phá vỡ • Ghi khối lượng xerogel: dự đoán ~60% mass gel ban đầu | • Đo co ngót: (Vwet − Vdry)/Vwet × 100%    Dự đoán: 20–40% (Acetone) / 10–20% (Hexane+TMCS)  Nếu: >40% = cấu trúc bị phá vỡ • Ghi khối lượng xerogel: dự đoán ~60% mass gel ban đầu |
| SYN-4 | Sấy thường 60°C (Ambient dry) | Giai đoạn 2 – Low-T dry | 40°C / 4–6h  cửa lò hé 1–2 cm | KIỂM TRA ĐẠT: Cân mẫu mỗi 24h/36h/48h  → Δm < 0.005g giữa 2 lần = khô đủ • Màu sắc:	 CA / N-CA → trắng / vàng nhạt ✅ Fe-CA / N,Fe-CA → nâu vàng/cam đỏ ✅ | KIỂM TRA ĐẠT: Cân mẫu mỗi 24h/36h/48h  → Δm < 0.005g giữa 2 lần = khô đủ • Màu sắc:	 CA / N-CA → trắng / vàng nhạt ✅ Fe-CA / N,Fe-CA → nâu vàng/cam đỏ ✅ | • Đo co ngót: (Vwet − Vdry)/Vwet × 100%    Dự đoán: 20–40% (Acetone) / 10–20% (Hexane+TMCS)  Nếu: >40% = cấu trúc bị phá vỡ • Ghi khối lượng xerogel: dự đoán ~60% mass gel ban đầu | • Đo co ngót: (Vwet − Vdry)/Vwet × 100%    Dự đoán: 20–40% (Acetone) / 10–20% (Hexane+TMCS)  Nếu: >40% = cấu trúc bị phá vỡ • Ghi khối lượng xerogel: dự đoán ~60% mass gel ban đầu |
| SYN-4 | Sấy thường 60°C (Ambient dry) | Giai đoạn 3 – Final dry: | +5°C mỗi 30 phút → đến 60°C 60°C / 12–24h / cửa đóng | KIỂM TRA ĐẠT: Cân mẫu mỗi 24h/36h/48h  → Δm < 0.005g giữa 2 lần = khô đủ • Màu sắc:	 CA / N-CA → trắng / vàng nhạt ✅ Fe-CA / N,Fe-CA → nâu vàng/cam đỏ ✅ | KIỂM TRA ĐẠT: Cân mẫu mỗi 24h/36h/48h  → Δm < 0.005g giữa 2 lần = khô đủ • Màu sắc:	 CA / N-CA → trắng / vàng nhạt ✅ Fe-CA / N,Fe-CA → nâu vàng/cam đỏ ✅ | • Đo co ngót: (Vwet − Vdry)/Vwet × 100%    Dự đoán: 20–40% (Acetone) / 10–20% (Hexane+TMCS)  Nếu: >40% = cấu trúc bị phá vỡ • Ghi khối lượng xerogel: dự đoán ~60% mass gel ban đầu | • Đo co ngót: (Vwet − Vdry)/Vwet × 100%    Dự đoán: 20–40% (Acetone) / 10–20% (Hexane+TMCS)  Nếu: >40% = cấu trúc bị phá vỡ • Ghi khối lượng xerogel: dự đoán ~60% mass gel ban đầu |
| SYN-5 | Nung Carbon hóa 700°C | PURGE: Bơm khí bảo vệ qua lò 15–30 phút TRƯỚC khi bật gia nhiệt (150–200 mL/min). Lưu lượng nung: Ar 100 mL/min Chương trình lò:	(khảo sát ở các nhiệt độ 600 – 800°C) 	25°C → 150°C: 5°C/min (25 min) 	150°C: Giữ 30 min 	150°C → 400°C: 5°C/min (50 min) 	400°C: Giữ 30 min 	400°C → T°mục tiêu: 5°C/min. Sau đó giữ 2h Làm nguội tự nhiên dưới khí bảo vệ đến <100°C (~3–4h) | PURGE: Bơm khí bảo vệ qua lò 15–30 phút TRƯỚC khi bật gia nhiệt (150–200 mL/min). Lưu lượng nung: Ar 100 mL/min Chương trình lò:	(khảo sát ở các nhiệt độ 600 – 800°C) 	25°C → 150°C: 5°C/min (25 min) 	150°C: Giữ 30 min 	150°C → 400°C: 5°C/min (50 min) 	400°C: Giữ 30 min 	400°C → T°mục tiêu: 5°C/min. Sau đó giữ 2h Làm nguội tự nhiên dưới khí bảo vệ đến <100°C (~3–4h) | - | - | Làm sạch sau nung:  - Rửa với 0.5 M HCl  (50 –100 mL /1g carbon)  - Thời gian: 2–4 giờ, nhiệt độ phòng (khuấy nhẹ), lọc và sấy khô 60°C/12h.  loại Fe₂O₃, Fe₃O₄, Fe(OH)₃, FeCl₂/FeCl₃ dư.  Rửa pH đến 6.5 – 7 | Làm sạch sau nung:  - Rửa với 0.5 M HCl  (50 –100 mL /1g carbon)  - Thời gian: 2–4 giờ, nhiệt độ phòng (khuấy nhẹ), lọc và sấy khô 60°C/12h.  loại Fe₂O₃, Fe₃O₄, Fe(OH)₃, FeCl₂/FeCl₃ dư Rửa pH đến 6.5 – 7 |
| SYN-6 | KOH Activation (thực hiện thêm nếu SSA thấp) | • Trộn carbon từ SYN-5 với KOH rắn tỷ lệ 1:3 (w/w) và nghiền. Khảo sát đồng thời với tỉ lệ C và KOH (1:1 ; 1:2 ; 1:3) • Cho vào thuyền alumina (không dùng sứ — KOH ăn mòn sứ)  KHÔNG dùng thiết bị ống thạch anh. Dùng khí Ar/N2 100 mL/min    • 25°C → 800°C: 5°C/min → giữ 1h → nguội tự nhiên  • Sau nung: rửa HCl 1M/ 2 – 4 giờ (khoảng 40ml) • Rửa H₂O DI đến pH 6.5 – 7.0 (5–7 lần) và Sấy 60°C / 12h | • Trộn carbon từ SYN-5 với KOH rắn tỷ lệ 1:3 (w/w) và nghiền. Khảo sát đồng thời với tỉ lệ C và KOH (1:1 ; 1:2 ; 1:3) • Cho vào thuyền alumina (không dùng sứ — KOH ăn mòn sứ)  KHÔNG dùng thiết bị ống thạch anh. Dùng khí Ar/N2 100 mL/min    • 25°C → 800°C: 5°C/min → giữ 1h → nguội tự nhiên  • Sau nung: rửa HCl 1M/ 2 – 4 giờ (khoảng 40ml) • Rửa H₂O DI đến pH 6.5 – 7.0 (5–7 lần) và Sấy 60°C / 12h | Nhiệt độ nung: 800°C / 1h | Nhiệt độ nung:  700°C / 1h  bảo toàn pyridinic N | Nhiệt độ nung:  800°C / 1h | Nhiệt độ nung:  700°C / 1h bảo toàn pyridinic N |
| SYN-7 | Nghiền, rây & lưu trữ | • Nghiền trong cối mã não đến bột mịn đồng đều  • Rây qua lưới 75 µm (lấy phần <75 µm dùng cho ink)  • Cân lượng thu được cuối cùng — ghi notebook  • Lưu trong vial thủy tinh nâu có nắp kín  • Bảo quản 4°C, hút chân không nhẹ hoặc dưới N₂  • Dán nhãn đầy đủ: Mẫu / Batch / Ngày / BET / σ Cân yield: dự đoán ~50–65% giữ lại | • Nghiền trong cối mã não đến bột mịn đồng đều  • Rây qua lưới 75 µm (lấy phần <75 µm dùng cho ink)  • Cân lượng thu được cuối cùng — ghi notebook  • Lưu trong vial thủy tinh nâu có nắp kín  • Bảo quản 4°C, hút chân không nhẹ hoặc dưới N₂  • Dán nhãn đầy đủ: Mẫu / Batch / Ngày / BET / σ Cân yield: dự đoán ~50–65% giữ lại | - | - | - | - |





| ✖  3 rủi ro cao nhất trong tổng hợp |
| --- |
| •  SYN-4 (Solvent exchange): không được rút ngắn — đây là bước duy nhất có thể bù BET thấp khi sấy thường. Bỏ qua = BET <100 m²/g = điện cực kém. |
| •  SYN-6 (Nung): NH₃ độc hại — phòng thí nghiệm phải thông gió tốt; kiểm tra van xả và fitting kín trước khi bật lò. KHÔNG mở lò khi T >200°C. |
| •  SYN-7 (KOH activation): dùng thuyền Ni — KOH nóng chảy ở 360°C ăn mòn sứ hoàn toàn. Rửa HCl và H₂O kỹ — KOH sót làm tăng pH dung dịch điện hóa, sai kết quả. |







| PHẦN 5  |  TIMELINE TỔNG HỢP — 4 MẪU SONG SONG (21 NGÀY) Ước tính cho 1 học viên cao học · 2 batch nung riêng biệt |
| --- |





| Ngày | Giai đoạn | Công việc | Output kiểm chứng | Lưu ý |
| --- | --- | --- | --- | --- |
| N1–N3 | PRE-0→4 Tiền xử lý (30–50g xơ dừa) | PRE-0: Cắt, rửa, sấy 60°C/24h PRE-1: NaOH 6%, 80°C, 2×2h PRE-2: H₂O₂ 5–6% + NaOH 1–2%, 75°C, 1–2 chu kỳ (tủ hút) PRE-3: KOH 10%, 25°C, 2h → rửa pH 7 PRE-4: Sấy 60°C/48h → nghiền rây 150µm | FTIR: lignin 1510 cm⁻¹ = 0 XRD: CrI >70% Yield: ~49% (~14–17g/30g) | Tủ hút PRE-2 bắt buộc Rửa KOH kỹ đến pH 7.0 |
| N4 | SYN-1+2 Pha dung dịch & Doping | Pha NaOH7%/Urea12%/H₂O → tiền lạnh -12°C Pha 4 batch dung dịch cellulose 2% w/v riêng biệt Thêm doping: CA=không; N-CA=Urea; Fe-CA=FeCl₃; N,Fe-CA=cả hai | 4 vial dung dịch cellulose đã pha doping nhãn rõ | Cân chính xác ±0.01g Làm tuần tự từng batch |
| N4 | SYN-3 Gelation (cả ngày) | Thermal gelation 40–60°C→ đổ vào khuôn → để gel 2h Làm lần lượt 4 mẫu | 4 wet gel đạt (nghiêng không chảy) | Không khuấy trong 2h gel Gel lần lượt, không đồng thời |
| N5–N7 | SYN-4 Solvent Exchange (72h) | H₂O DI 3×8h → Acetone 3×8h → EtOH tăng dần → Acetone 3×8h  Thay dung môi 2 lần/ngày, ~5–10 min/lần | pH rửa H₂O cuối = 7.0 t-BuOH cuối không màu | Thao tác nhẹ, ~30 min/ngày Không rút ngắn bước này |
| N8–N9 | SYN-5 Sấy thường 60°C | Sấy 48h trong tủ sấy quạt tuần hoàn Đo co ngót thể tích sau sấy | Co ngót <50% Xerogel cứng, màu trắng/vàng | Không sấy nóng >70°C Không thổi N₂ trực tiếp |
| N10 | SYN-6 Batch 1 Nung 800°C (CA + Fe-CA) | Chương trình lò: 5°C/min→800°C→2h→nguội Khí Ar 100 mL/min (CA và Fe-CA không cần NH₃) | Yield ~45% từ xerogel σ >10 S/cm (4-point probe) | Kiểm tra flow khí trước nung KHÔNG mở lò khi T>200°C |
| N11 | SYN-6 Batch 2 Nung 800°C (N-CA + N,Fe-CA) | Chương trình lò giống Batch 1 Khí Ar 95 mL/min + NH₃ 5 mL/min (N-CA và N,Fe-CA cần NH₃) | Yield ~45% XRD: Fe₃O₄ (N,Fe-CA) | NH₃ độc hại — kiểm tra van xả Thông gió phòng thí nghiệm |
| N12–N13 | SYN-7 KOH Activation (cả 4 mẫu) | Mỗi mẫu: carbon:KOH = 1:3 trong thuyền Ni  700°C/1h cho N-CA, N,Fe-CA→ rửa HCl 0.1M → rửa H₂O DI pH7 → sấy 60°C/12h | BET sau activation: >300 m²/g = pass | Thuyền Ni bắt buộc Đo BET trước VÀ sau activation |
| N14 | SYN-8 Nghiền, rây, lưu trữ | Nghiền cối mã não → rây <75µm → cân → nhãn → lưu 4 mẫu: CA · N-CA · Fe-CA · N,Fe-CA | ≥400mg usable/mẫu = ≥1.6g tổng | Nhãn đầy đủ: tên/batch/ngày/BET/σ |
| N15–N21 | Đặc trưng vật liệu | Gửi đo: BET, XRD, FTIR, Raman, SEM/TEM Gửi XPS: định lượng %N (N-CA, N,Fe-CA) Gửi ICP-OES: %Fe (Fe-CA, N,Fe-CA) Phân tích kết quả + viết phần Materials characterization | Bộ số liệu đặc trưng đầy đủ 4 mẫu, so sánh song song | Chờ lab (~2–3 tuần) Dùng thời gian này chuẩn bị dung dịch điện hóa |





| ✔  Tổng thời gian tổng hợp: ~21 ngày làm việc |
| --- |
| •  Tuần 1 (N1–N7): Tiền xử lý + Pha gel + Solvent exchange — cần có mặt buổi sáng và tối để thay dung môi. |
| •  Tuần 2 (N8–N13): Sấy + Nung 2 batch + KOH activation — lò hoạt động chủ yếu; thao tác thực tế ~3–4h/ngày. |
| •  Tuần 3 (N14–N21): Nghiền/rây + Gửi đặc trưng — dành thời gian đọc literature và chuẩn bị dung dịch điện hóa. |
| •  2 batch nung riêng (N10: CA+Fe-CA không NH₃; N11: N-CA+N,Fe-CA có NH₃) là an toàn hơn và dễ kiểm soát khí hơn làm cùng lúc. |

File: 2 Ref lib/Archive_Drafts/1_CA_syn_workflow/BẢN GỐC_FULL INFO/đang gộp/0 Protocol_P2_HeavyMetals_Electrode_EChem_Matrix.md

| QUY TRÌNH THỰC NGHIỆM — PHẦN 2/2. Pb²⁺ + Cd²⁺ · SWASV · 4 Mẫu: CA / N-CA / Fe-CA / N,Fe-CA ⭐ · 700-800°C Phần 2: Màng Điện Cực · Quy trình SWASV · Ma Trận Tối Ưu · Timeline 11 Tháng |
| --- |





| PHẦN 6  |  CHẾ TẠO MÀNG ĐIỆN CỰC EL-1 → EL-4 · Nafion 0.25% · 7µL drop-cast · Screening 4 vật liệu |
| --- |





| # | Bước | Thao tác chi tiết | Thiết bị | Thời gian & Nhân lực | Pass/Fail & Ghi chú |
| --- | --- | --- | --- | --- | --- |
| EL-1 | Hoạt hóa GCE | • Đặt GCE Ø3mm lên vải mài nhung (loại polishing pad chuyên dụng điện hóa (Buehler, BAS, ALS…) • Nhỏ 1–2 giọt Al₂O₃ 0.05 µm, mài theo hình số 8 trong 2 min (làm 2 lần) • Sonication: H₂O DI 1 min × 3 lần rồi thực hiện Sonication Ethanol 1 min × 1 lần → rửa H₂O DI → thổi khô N₂  Loại Al₂O₃ dư: Nhúng GCE vào NaOH 0.1M; Anodize: +1.8V / 10 giây (vs Ag/AgCl) → Rửa H₂O DI × 2 lần và thổi khô = N2 • Kiểm tra: CV 3 chu kỳ trong 5 mM K₃Fe(CN)₆ / 0.1M KCl, 50 mV/s    → ΔEp <70 mV; Ipa/Ipc = 0.95–1.05 | Vải mài nhung Al₂O₃  0.05µm Sonicator bath  N₂ gas  Potentiostat | 10–15 min/điện cực Làm trước MỖI buổi đo 1 người | ΔEp <70 mV → GCE sạch, đạt ΔEp >120 mV → mài lại  Ghi Ipa và ΔEp vào notebook cho mỗi GCE |
| EL-2 | Pha Ink (4 loại riêng) | 1. Chuẩn Bị Dung Môi NAFION: Pha Nafion 0.25% trong ethanol khan: 50 µL Nafion 5% + 950 µL Ethanol 99% → Khuấy nhẹ, để cân bằng 5 phút (Pha 1 lần dùng cho cả 4 mẫu = ×4 thể tích). 2. Phân tán carbon: Cân 5.0 mg ±0.01 mg carbon vào vial 2 mL Thêm 950 µL DMF (HPLC grade) 3. Thêm Nafion: Thêm 50 µL dung dịch Nafion 0.25%/EtOH vào vial Tổng thể tích: 1000 µL. Nồng độ carbon: 5 mg/mL Nồng độ Nafion cuối: 0.25% 4. Siêu âm hoàn thiện Sonication bath / nước đá (T<20°C) / 30 phút liên tục KHÔNG dùng probe sonicator >30% amplitude 5. Kiểm tra và lưu trữ: Quan sát: đen đồng đều, lắng chậm = ĐẠT DLS D₅₀ <500 nm = phân tán tốt.  Nếu D₅₀ >800 nm → sonication thêm 10 phút.  Nếu lắng sau 30 phút → sonication thêm 10 phút. Bảo quản: 4°C, tối, dùng trong 7 ngày | Cân 4 chữ số  Vial thủy tinh 2mL có nắp  Micropipette 1000µL + 100µL  Sonicator bath  Nước đá (bucket)  Tủ lạnh 4°C | 45–60 min/4 loại ink = 1 buổi sáng 1 người | DLS D₅₀ <500 nm = phân tán tốt  Màu: đen đồng đều, lắng chậm. - Nếu lắng sau 30 min → sonication thêm 10 min. Hoặc thêm 0.1% Triton - Nếu D₅₀ >800 nm → điều chỉnh công suất sonicator |
| EL-3 | Phủ GCE (Drop-casting) | 1. Đặt GCE vừa mài (EL-1) trên giá đỡ thẳng đứng 90°  2. Lắc nhẹ vial ink trước dùng (không vortex mạnh). Siêu âm nếu lắng 3. Lấy 7 µL ink bằng micropipette 10 µL    → Khối lượng phủ lý thuyết = 7 µL × 5 mg/mL = 35 µg/điện cực  • Nhỏ CHẬM từng µL, giữ đầu pipette gần bề mặt GCE    → tránh bọt khí, tránh tràn ra ngoài. • Để khô TỰ NHIÊN trong tủ hút SẠCH, T phòng 25°C    ⚠ KHÔNG thổi N₂, KHÔNG sấy nóng — DMF bay không đều → màng không đồng nhất • Thời gian khô: 2–3h. Bảo quản tránh ánh sáng, nhiệt độ cao. | Micropipette 10 µL Giá đỡ GCE thẳng 90°  Tủ hút SẠCH (không bụi) Cân phân tích (mass loading)  Giấy thấm | 5 min phủ/điện cực + 2–3h khô 5 điện cực/mẫu × 4 mẫu = 2 ngày 1 người | - Mass loading = 30–40 µg/điện cực → RSD <10%  - Quan sát dưới kính hiển vi 40×: màng đồng đều, không vùng trắng  - RSD >10% → cải thiện: giữ đầu pipette 90°, nhỏ 1µL/giây - RSD Ipa (n=5) <5% = mass loading đồng đều |
| EL-4 | Kiểm tra & Screening 4 vật liệu | Phép đo 1: CV (SCREENING) Dung dịch: 5 mM K₃Fe(CN)₆ / 0.1M KCl. Scan rate: 50 mV/s / 5 chu kỳ. So sánh Ip và ΔEp của 4 mẫu + bare GCE Pass: Ip tăng ≥30% và ΔEp giảm so với bare GCE Ranking dự đoán: N,Fe-CA > Fe-CA > N-CA > CA > bare Phép đo 2: EIS Dung dịch: 5 mM K₃Fe(CN)₆ / 0.1M KCl Tần số: 100 kHz → 0.1 Hz Biên độ: 10 mV / Edc = 0.22V Nyquist plot: Rct ranking ngược (nhỏ = tốt) Pass: Rct giảm ≥30% so với bare GCE PHÉP ĐO 3 – ECSA Dung dịch: 0.1M H₂SO₄ Scan rate: 25 / 50 / 100 / 150 / 200 mV/s Vẽ ΔJ_DL vs scan rate → slope = 2×C_DL ECSA = C_DL / 0.040 mF/cm²  PHÉP ĐO 4 – SWASV SCREENING Dung dịch: Pb²⁺ 100 ppb + Cd²⁺ 100 ppb trong acetate buffer 0.1M pH 4.5 E_dep = -1.1V ← SỬA từ -1.2V t_dep = 120s Quét stripping: -1.2V → 0.0V Tần số SWV: 25 Hz / ΔE = 25 mV / step = 4 mV Peak kỳ vọng:  Pb²⁺: -0.50 đến -0.55V Cd²⁺: -0.68 đến -0.72V Tách peak: ΔEp ≥ 100 mV giữa Cd²⁺ và Pb²⁺ RSD Ip (n=3) < 8% = mẫu đạt cho tối ưu tiếp theo | Potentiostat (CHI 760 / Autolab)  Cell 3 điện cực Ag/AgCl 3M  KCl (RE) Pt wire (CE)  Dung dịch test | 1h/điện cực (CV+EIS+ECSA) 4 vật liệu × 1h = 4–5h 1 người | - EIS: Rct giảm so với bare GCE ít nhất 30% CV: Ip tăng ít nhất 30% so với bare GCE  - SWASV: peak Pb²⁺ tại ~-0.55V; Cd²⁺ tại ~-0.78V  - Ghi ranking 4 vật liệu → dùng 2 mẫu tốt nhất cho tối ưu hóa |





| ⚠  Điểm mấu chốt chế tạo màng điện cực |
| --- |
| •  Cân mass loading trước/sau phủ — đây là thông tin bắt buộc khi viết M&M trong bài báo Q1. |
| •  RSD% inter-electrode (n=5) phải <8% — nếu không đạt thì dữ liệu đường chuẩn sẽ có sai số lớn, reviewer từ chối. |
| •  Sấy khô tự nhiên trong tủ hút — KHÔNG thổi N₂ hay sấy nóng; DMF bay không đều làm màng không đồng nhất. |
| •  Screening EL-4: ghi rõ ranking 4 vật liệu → đây là hình đầu tiên trong Results section của bài báo. |







| PHẦN 7  |  QUY TRÌNH ĐO ĐIỆN HÓA SWASV — Pb²⁺ + Cd²⁺ HM-1 → HM-7 · Acetate buffer pH 4.5 · Standard addition · Vô cơ hóa mẫu thực |
| --- |





| # | Bước | Thao tác chi tiết & Nồng độ cụ thể | Thiết bị | Thời gian & Nhân lực | Pass/Fail criteria |
| --- | --- | --- | --- | --- | --- |
| HM-1 | Chuẩn bị dung dịch & Stock | • Stock Pb²⁺ 1000 ppm:    1.598g Pb(NO₃)₂ vào bình 1L H₂O DI có 1% HNO₃    Bảo quản 4°C, dùng trong 1 tháng  • Stock Cd²⁺ 1000 ppm:    0.822g CdCl₂ vào 500 mL H₂O DI có 1% HNO₃  • Acetate buffer 0.1M pH 4.5:    CH₃COONa 0.1M: 8.2g/L H₂O DI    CH₃COOH 0.1M: 5.7 mL CH₃COOH 99.5%/L    Trộn đến pH 4.5 ±0.05 (đo bằng pH meter hiệu chỉnh 2 điểm)  • Dung dịch test hàng ngày: pha loãng stock vào acetate buffer pH 4.5    Ví dụ: Pb²⁺ 100 ppb = 100 µL stock 1000ppm vào 1L buffer  • Cu²⁺ stock 1000 ppm: 3.80g Cu(NO₃)₂·3H₂O vào 1L H₂O DI   (dùng cho selectivity test) | Bình định mức 100mL, 500mL, 1L  pH meter hiệu chỉnh  Micropipette 100–1000µL  Cân 4 chữ số  HNO₃ 65% AR | 1–2h pha dung dịch (làm 1 lần/tuần) 1 người | pH acetate buffer: 4.5 ±0.05 — đo lại TRƯỚC mỗi buổi đo Stock bảo quản 4°C trong lọ tối  Dung dịch test pha fresh mỗi ngày Kiểm tra pH sau mỗi lần pha |
| HM-2 | Thiết lập hệ & Pre-conditioning | • Lắp hệ 3 điện cực:   WE = GCE/vật liệu cần đo    CE = Pt wire (dài ≥3 cm, sạch)    RE = Ag/AgCl 3M KCl (kiểm tra junction không bị tắc). Thứ tự cắm dây khi đang cắm điện: RE trước → CE → WE sau cùng. Tháo theo thứ tự ngược lại. • Thể tích dung dịch: 5 mL acetate buffer 0.1M pH 4.5  • Thổi N₂ tinh khiết vào dung dịch 5 min (khử O₂ hòa tan)    → Duy trì N₂ phía TRÊN dung dịch (không sục) trong suốt đo  • Pre-conditioning: CV 5 chu kỳ    Dải quét: -1.4V → +0.5V ở 100 mV/s trong dung dịch đo    → hoạt hóa bề mặt trong môi trường thực tế  • Sau pre-conditioning: xả dung dịch, nạp dung dịch test mới | Cell điện hóa 10 mL Pt wire CE Ag/AgCl 3M KCl RE Bình N₂ (99.999%)  Tubbing dẫn khí Potentiostat | 15–20 min/thiết lập Làm trước mỗi buổi 1 người | CV pre-cond: chu kỳ 4 và 5 phải TRÙNG nhau → cân bằng đạt  Nếu không ổn định sau 10 chu kỳ → kiểm tra RE (refill KCl nếu cần) O₂ còn sót → peak khử tại -0.7V → phải thổi N₂ thêm |
| HM-3 | Đo SWASV (Thông số ban đầu) | • Thông số bắt đầu (điểm xuất phát cho tối ưu hóa):    E_dep = -1.1V vs Ag/AgCl   t_dep = 120s (khuấy 400 rpm trong suốt t_dep)    Equilibration: 10-15s nghỉ, dừng khuấy trước quét    Quét: -1.2V → +0.2V    SW frequency = 25 Hz    Amplitude = 25 mV    Step potential = 4 mV  • Dung dịch: [Pb²⁺] = 100 ppb + [Cd²⁺] = 100 ppb trong acetate pH 4.5  • Sau mỗi lần đo: làm sạch điện cực bằng quét E = +0.4V/60s   (stripping hết kim loại còn bám) → 1 scan SWASV blank 30s kiểm tra baseline. Nếu baseline còn thấy peak nhỏ → tăng thời gian cleaning lên 120 s hoặc tăng thế lên +0.6 V. • Đo n=3 lặp để tính RSD% | Potentiostat (CHI 760 / Autolab)  Phần mềm: CHI / Nova  Máy khuấy từ nhỏ (stir bar ≤5mm)  Timer Cell điện hóa | 10–15 min/phép đo × 3 lặp = 45 min/điều kiện 1 người | Peak Pb²⁺: ~-0.55V vs Ag/AgCl Peak Cd²⁺: ~-0.78V vs Ag/AgCl ΔE(Pb-Cd) phải >150 mV → peaks tách rõ  Nếu Cd²⁺ không hiện peak → thêm Bi³⁺ 0.4 mM (từ Bi(NO₃)₃) vào dung dịch đo |
| HM-4 | Đường chuẩn & LOD | • Dùng điều kiện tối ưu đã xác định (từ ma trận tối ưu)  • Pha series nồng độ (trong acetate buffer pH tối ưu):    Pb²⁺: 0.5, 1, 2, 5, 10, 20, 50, 100, 200 ppb (9 điểm)    Cd²⁺: 0.5, 1, 2, 5, 10, 20, 50, 100, 200 ppb (9 điểm)    Đo đồng thời cả Pb²⁺ + Cd²⁺ trong cùng 1 dung dịch  • n=3 lặp tại mỗi điểm nồng độ  • Xác định dải tuyến tính: vùng R² >0.999  • Tính LOD = 3σ/slope   (σ = SD của 10 lần đo blank liên tiếp)  • Tính LOQ = 10σ/slope  • Plot: Ip (µA) vs [M²⁺] (ppb) → fit tuyến tính | Như HM-3 OriginPro hoặc Excel  Phần mềm fit tuyến tính | 1 ngày đo 9 điểm × 3 lặp × ~15 min = ~7h 1 người | LOD Pb²⁺ <0.5 ppb → Q1 target (WHO: 10 ppb) LOD Cd²⁺ <0.2 ppb → Q1 target (WHO: 3 ppb)  R² >0.999 trong dải tuyến tính  Nếu LOD không đạt → tăng t_dep lên 300s và kiểm tra lại BET |
| HM-5 | Selectivity test (Nhiễu ion) | • Chuẩn bị 10 dung dịch interferent riêng:    Thêm từng interferent ở nồng độ 10× [analyte] vào:   dung dịch chứa Pb²⁺ 100 ppb + Cd²⁺ 100 ppb  • Interferents cần test:    ① Cu²⁺ 1000 ppb (⚠ quan trọng nhất)    ② Zn²⁺ 1000 ppb   ③ Hg²⁺ 1000 ppb (⚠ độc hại)    ④ Fe³⁺ 1000 ppb    ⑤ Mn²⁺ 1000 ppb    ⑥ Ca²⁺ 1000 ppb    ⑦ Mg²⁺ 1000 ppb    ⑧ Na⁺ 10,000 ppb (100× do thường gặp)    ⑨ K⁺ 10,000 ppb    ⑩ NO₃⁻ 10,000 ppb  • Tính: ΔIp(%) =   • Tiêu chí pass: |ΔIp| <5% → không nhiễu đáng kể | Như HM-3 Cu(NO₃)₂·3H₂O ZnCl₂, HgCl₂ Fe(NO₃)₃, MnCl₂ CaCl₂, MgCl₂ NaCl, KNO₃ | 1 ngày đo 10 interferents × ~20 min = ~4h 1 người | Cu²⁺ |ΔIp| <10% → chấp nhận được  Tất cả còn lại |ΔIp| <5% → pass  Bảng selectivity với % change → MẶT THIẾT khi submit bài |
| HM-6 | Reproducibility & Stability | • Inter-electrode reproducibility:    Đo n=5 điện cực riêng biệt phủ cùng loại vật liệu    Cùng dung dịch, cùng điều kiện → tính RSD% của Ip(Pb) và Ip(Cd)  • Intra-electrode reproducibility:    Đo 1 điện cực × 10 lần liên tiếp → RSD% Ip  • Stability:   Bảo quản điện cực ở 4°C trong hộp khô    Đo lại vào ngày: 0, 7, 14, 30    Tính % Ip còn lại so với ngày 0    Tiêu chí: >90% sau 14 ngày; >80% sau 30 ngày | Như HM-3  Tủ lạnh 4°C  Hộp desiccator Lịch đo theo dõi | Inter: 1h (n=5) Intra: 2.5h (10 lần) Stability: 30 ngày (10 min đo/thời điểm) 1 người | Inter RSD <5% → pass (Q1 yêu cầu) Intra RSD <3% → pass Sau 14 ngày: Ip >90% → pass Fail → xem lại kỹ thuật phủ (EL-3): mass loading, đồng đều màng |
| HM-7 | Real Sample Xử lý & phân tích | • Thu mẫu nước thực: nước sông, nước máy   (2–3 địa điểm khác nhau để đa dạng matrix)   • XỬ LÝ MẪU (bắt buộc — không bỏ qua):    a) Lọc thô qua giấy lọc 0.45 µm    b) Vô cơ hóa ướt:       Lấy 50 mL mẫu vào bình cầu 100 mL       Thêm 2 mL HNO₃ 65% (AR) + 0.5 mL H₂O₂ 30%       Đun nhẹ 80°C / 30 min trên bếp điện có phễu thủy tinh    c) Làm nguội, điều chỉnh pH về 4.5 bằng NaOH 1M hoặc HNO₃ 1M    d) Định mức về 50 mL bằng H₂O DI    e) Lọc qua 0.45 µm lần nữa   • Phương pháp Standard Addition (3 điểm spike):    Đo mẫu gốc (Ip₀)    Spike 1: thêm 50 ppb Pb²⁺ + 50 ppb Cd²⁺ → đo (Ip₁)    Spike 2: thêm 100 ppb Pb²⁺ + 100 ppb Cd²⁺ → đo (Ip₂)    Spike 3: thêm 200 ppb Pb²⁺ + 200 ppb Cd²⁺ → đo (Ip₃)    Plot Ip vs C_spike → extrapolate về nồng độ gốc    Recovery = C_found/C_spiked × 100% | Bình cầu 100 mL Bếp điện HNO₃ 65% AR H₂O₂ 30% AR Giấy lọc 0.45 µm pH meter Như HM-3 | 1h xử lý mẫu/mẫu + 1h đo standard addition n=3 mẫu thực × 2 địa điểm = 2 ngày 1 người | Recovery = 95–105% → pass (Q1 yêu cầu) RSD <5% (n=3) Nếu recovery <90% → matrix effect → thử dilute 2× hoặc dùng ICP-MS verification Ghi rõ địa điểm, ngày thu mẫu, pH và EC tại chỗ |





| ✖  4 lỗi thường gặp → bài bị reject hoặc revision lớn |
| --- |
| •  Không thổi N₂: O₂ hòa tan khử tại -0.7V ≈ vị trí peak Cd²⁺ → peak Cd²⁺ bị che hoặc sai. Bắt buộc thổi N₂ 5 min trước đo. |
| •  Không rửa điện cực sau stripping: kim loại bám lại → Ip lần sau sai. Phải quét +0.4V/60s sau mỗi lần đo. |
| •  Bỏ vô cơ hóa mẫu thực: hữu cơ trong mẫu cạnh tranh site hấp phụ với Pb²⁺/Cd²⁺ → recovery <80% → không publish được. |
| •  Không test Cu²⁺ selectivity: Cu²⁺ là interferent phổ biến nhất và quan trọng nhất — 100% reviewer sẽ hỏi nếu thiếu. |







| PHẦN 8  |  MA TRẬN THỬ NGHIỆM TỐI ƯU HÓA Giai đoạn nào cần tối ưu? Bao nhiêu phép đo? Thứ tự nào? |
| --- |




**Bảng 8.1  Tổng quan: Giai đoạn cần/không cần tối ưu**


| Giai đoạn | Tên | Cần tối ưu? | Biến số | Lý do | Phương pháp |
| --- | --- | --- | --- | --- | --- |
| PRE-1→4 | Tiền xử lý | ❌ KHÔNG (cố định) | — | Quy trình chuẩn literature — FTIR xác nhận là đủ | Protocol chuẩn |
| SYN-1→5 | Pha gel & Solvent exchange | ⚠ 1 điểm (nồng độ cell.) | Nồng độ cellulose (test 1.5%, 2%, 2.5%) | 2% là khởi đầu tốt — chỉ test nếu BET sau activation <250 m²/g | Test 3 điểm nếu cần |
| SYN-6 | Nung 800°C | ❌ KHÔNG (đã quyết định) | — | 800°C cố định cho cả 4 mẫu — không cần so sánh nhiệt độ | Cố định 800°C |
| SYN-7 | KOH Activation | ✅ CÓ (quan trọng nhất) | Tỷ lệ KOH:C (1:2, 1:3, 1:4) T activation (750, 800, 850°C) t giữ nhiệt (30min, 1h, 2h) | BET phụ thuộc mạnh vào 3 biến này — quyết định chất lượng điện cực | OFAT: bắt đầu 1:3/800°C/1h |
| EL-1→4 | Màng điện cực | ✅ CÓ (thể tích phủ) | Thể tích phủ: 3, 5, 7, 10 µL Nafion: 0.1, 0.25, 0.5% | Ảnh hưởng trực tiếp Ip và RSD% inter-electrode | OFAT 4–5 levels |
| HM-1→7 | SWASV conditions | ✅ PHỨC TẠP (5 biến tuần tự) | pH, E_dep, t_dep, SW freq, amplitude | 5 biến tối ưu tuần tự — xem ma trận riêng bên dưới | OFAT tuần tự (96 phép đo) |
| HM-7 | Real sample | ❌ KHÔNG (chuẩn hóa) | — | Standard addition là quy trình chuẩn — không biến số cần tối ưu | Protocol cố định |





| ℹ  Nguyên tắc phân bổ thời gian tối ưu hóa |
| --- |
| •  🟡 KOH Activation (SYN-7): test 3 tỷ lệ KOH:C — đây là bước duy nhất bù được BET thấp do sấy thường. Làm ngay từ tháng 1. |
| •  🟡 SWASV conditions (HM): 6 biến × tổng 84 phép đo — mất ~1 tháng thực tế nhưng kết quả này là backbone của cả bài báo. |
| •  🟢 Tiền xử lý và nung: theo đúng protocol — chỉ xác nhận bằng FTIR, XRD, Raman. |
| •  🟢 Real sample: protocol cố định — không biến số cần tối ưu, chỉ cần làm đủ n=3 và tính recovery. |




**Bảng 8.2  Ma trận tối ưu KOH Activation**


| Biến số | Mức 1 | Mức 2 | Mức 3 | Đo lường | Ghi chú quyết định |
| --- | --- | --- | --- | --- | --- |
| Tỷ lệ KOH:C (w/w) | 1:2 | 1:3 | 1:4 | BET (m²/g) sau activation | Nếu BET 1:3 <250→thử 1:4; nếu BET 1:3 >400→không cần tăng |
| Nhiệt độ activation | 750°C | 800°C | 850°C | BET + σ (4-point probe) | 800°C là chuẩn; 850°C nếu muốn BET cao hơn nhưng coi chừng mất yield |
| Thời gian giữ nhiệt | 30 min | 1h | 2h | BET + yield sau activation | 1h cân bằng BET cao vs yield; 2h tăng BET thêm ~10% nhưng yield giảm ~15% |
| Lưu lượng Ar | 50 mL/min | 100 mL/min | 150 mL/min | Màu sắc carbon (đồng đều) | 100 mL/min là chuẩn — quan trọng là ổn định, không bị rò khí |




**Bảng 8.3  Ma trận tối ưu SWASV tuần tự — 6 biến số**

Tổng phép đo: 15+15+18+12+12+12 = **84 phép đo **≈ 21h đo thuần · Thực tế ~3–4 tuần (bao gồm chuẩn bị và phân tích giữa các bước)


| Thứ tự | Biến số | Các mức khảo sát | Thông số cố định (từ bước trước) | n lặp /điểm | Chỉ tiêu → chọn mức tối ưu | Tổng phép đo |
| --- | --- | --- | --- | --- | --- | --- |
| ① | pH (quan trọng nhất) | 3.5  ·  4.0  ·  4.5  ·  5.0  ·  5.5 | E_dep=-1.2V; t_dep=120s SW: f=25Hz; a=25mV; step=4mV [Pb²⁺]=[Cd²⁺]=100ppb | 3 | Ip(Pb²⁺) + Ip(Cd²⁺) lớn nhất ΔE(Pb-Cd) >150 mV Baseline phẳng, ít nhiễu | 5 × 3 = 15 |
| ② | E_dep (Thế tích lũy) | -0.8  ·  -1.0  ·  -1.2  ·  -1.4  ·  -1.6V | pH tối ưu từ ① t_dep=120s; SW giữ nguyên | 3 | Ip(Pb) max + không thấy bọt H₂ (bọt H₂ bắt đầu <-1.4V thường gặp) ΔE(Pb-Cd) ổn định | 5 × 3 = 15 |
| ③ | t_dep (Thời gian tích lũy) | 60  ·  120  ·  180  ·  240  ·  300  ·  360s | pH + E_dep tối ưu từ ①② | 3 | Plot Ip vs t_dep → chọn điểm plateau (tăng t_dep không tăng thêm Ip) | 6 × 3 = 18 |
| ④ | SW Frequency | f = 10  ·  25  ·  50  ·  100 Hz (a=25mV, step=4mV cố định) | pH + E_dep + t_dep tối ưu | 3 | Peak nhọn (FWHM nhỏ) Ip lớn ΔE(Pb-Cd) ≥150 mV | 4 × 3 = 12 |
| ⑤ | SW Amplitude | a = 10  ·  25  ·  50  ·  75 mV (f tối ưu từ ④) | Bốn biến trên cố định | 3 | Sensitivity cao + peak không nở quá (nở rộng → giảm ΔE, khó tách) | 4 × 3 = 12 |
| ⑥ | [Buffer] Nồng độ acetate | 0.05  ·  0.1  ·  0.2  ·  0.5M | Năm biến trên cố định | 3 | Ip ổn định sau 10 lần đo Baseline không drift RSD% <3% | 4 × 3 = 12 |





| ✔  Nguyên tắc quan trọng khi thực hiện ma trận tối ưu SWASV |
| --- |
| •  TUẦN TỰ nghiêm ngặt: biến ① phải cố định xong MỚI tối ưu biến ②. Làm song song 2 biến = không phân tách được ảnh hưởng. |
| •  n=3 lặp tại mỗi điểm: RSD% của 3 lặp <5% mới tin cậy; nếu RSD >5% tại 1 điểm → loại bỏ outlier hoặc đo lại. |
| •  Vật liệu đo tối ưu: dùng N,Fe-CA (ứng viên chính) để tối ưu — sau khi tìm được điều kiện tối ưu, ÁP DỤNG CÙNG điều kiện cho 3 mẫu còn lại. |
| •  Ghi nhận đầy đủ: mỗi phép đo ghi thời gian, nhiệt độ phòng, số batch ink, số điện cực — thiếu thông tin này không thể trace lại khi viết bài. |







| PHẦN 9  |  TIMELINE TỔNG THỂ 11 THÁNG 1 bài báo · Sensors and Actuators B · Từ xơ dừa đến submitted |
| --- |





| Tháng | Giai đoạn | Công việc chính | Output kiểm chứng | Rủi ro chính |
| --- | --- | --- | --- | --- |
| T1 | Tổng hợp vật liệu | PRE-0→4: Tiền xử lý 30–50g xơ dừa (~3 ngày) SYN-1→5: Pha gel × 4 mẫu + solvent exchange + sấy (~10 ngày) SYN-6: Nung 800°C: Batch 1 (CA+Fe-CA), Batch 2 (N-CA+N,Fe-CA) (~2 ngày) SYN-7: KOH activation × 4 mẫu + tối ưu tỷ lệ KOH (~4 ngày) SYN-8: Nghiền/rây/cân/lưu trữ (~1 ngày) | FTIR+XRD đạt BET >300 m²/g Yield ghi đầy đủ | BET <250 → điều chỉnh KOH:C NH₃ phải có van xả an toàn |
| T2 | Đặc trưng vật liệu | Gửi lab ngoài: BET, XRD, FTIR, Raman, SEM/TEM (cả 4 mẫu) Gửi XPS: %N cho N-CA và N,Fe-CA Gửi ICP-OES: %Fe cho Fe-CA và N,Fe-CA Trong khi chờ: đọc literature, chuẩn bị dung dịch điện hóa, pha stock | Bộ số liệu vật liệu 4 mẫu đầy đủ %N 3–8%; %Fe 5–15% | Chờ lab 2–3 tuần |
| T2–T3 | Màng điện cực & Screening | EL-1→4: Hoạt hóa GCE, pha 4 ink, drop-cast (n=5 điện cực/mẫu) Tối ưu thể tích phủ (3/5/7/10µL) + Nafion (0.1/0.25/0.5%) Screening 4 vật liệu: CV, EIS, ECSA, SWASV test nhanh Xác nhận ranking: N,Fe-CA > Fe-CA > N-CA > CA kỳ vọng | RSD <8% (n=5) Ranking vật liệu rõ ECSA đo đủ 4 mẫu | RSD >10% → cải thiện EL-3 |
| T3–T6 | Tối ưu SWASV & Đường chuẩn | Ma trận 6 biến tuần tự: pH→E_dep→t_dep→f→a→[buffer] = 84 phép đo × ~15 min = ~21h đo thuần Thực tế ~1 tháng do chuẩn bị, phân tích giữa các bước Đường chuẩn Pb²⁺ + Cd²⁺: 9 điểm × 3 lặp Tính LOD, LOQ, dải tuyến tính, R² | LOD Pb <0.5 ppb LOD Cd <0.2 ppb R² >0.999 | LOD không đạt → tăng t_dep hoặc kiểm tra lại BET |
| T6–T7 | Selectivity Reproducibility Stability | HM-5: 10 interferents (1 ngày) HM-6: Inter (n=5) + Intra (10 lần) + Stability 30 ngày Bắt đầu theo dõi stability ngay từ khi có điện cực tốt | Inter RSD <5% Selectivity table đủ Stability 30 ngày | Cu²⁺ interfere mạnh → cần trình bày kỹ |
| T7–T8 | Real Sample | HM-7: Thu mẫu nước sông/máy (2–3 địa điểm) Vô cơ hóa + standard addition × n=3 mỗi địa điểm Tính recovery và RSD% So sánh với ICP-MS nếu có điều kiện | Recovery 95–105% RSD <5% n=3 mỗi địa điểm | Matrix effect mạnh → pha loãng thêm |
| T8–T10 | Viết bài báo | Cấu trúc: Intro → M&M → Results → Discussion → Conclusion So sánh LOD với ≥10 bài literature gần đây Graphical abstract + figures chất lượng cao (300 dpi) GVHD review → chỉnh sửa → Submit | Draft + Cover letter Submit to Sensors Actuators B | GVHD bận → lên lịch trước |
| T10–T11 | Bảo vệ & Revision | Phản hồi reviewer (nếu có trong giai đoạn này) Bổ sung TN nếu reviewer yêu cầu Chuẩn bị luận văn + slide bảo vệ Bảo vệ trước hội đồng | Luận văn hoàn chỉnh 1 bài submitted/accepted (đủ điều kiện bảo vệ) | Revision lớn → có thể cần thêm TN |





| ✔  Tóm tắt toàn bộ kế hoạch — check trước khi bắt đầu |
| --- |
| •  ① THÁNG 1: ưu tiên tối ưu KOH activation trước khi làm điện hóa — BET >300 m²/g là điều kiện tiên quyết. |
| •  ② THÁNG 2: chờ đặc trưng vật liệu — dùng thời gian này pha dung dịch, đọc literature, chuẩn bị notebook. |
| •  ③ THÁNG 3–7: điện hóa là giai đoạn dài nhất — tối ưu 6 biến tuần tự, sau đó đường chuẩn, selectivity, real sample. |
| •  ④ THÁNG 8–10: viết bài — phần Materials & Methods viết song song với quá trình thực nghiệm để tiết kiệm thời gian. |
| •  ⑤ 1 bài báo submitted trước khi bảo vệ = đủ điều kiện bảo vệ ở hầu hết trường; accepted = điều kiện lý tưởng. |


**Danh sách Figures bắt buộc (Phiên bản hoàn thiện)**


| Fig. | Tên | Nội dung & Mục đích | Lưu ý kỹ thuật |
| --- | --- | --- | --- |
| 1 | SEM/TEM + EDX mapping | SEM 2 độ phóng đại (thấp: cấu trúc xốp tổng thể; cao: bề mặt hạt) + TEM (lattice fringe, phân tán Fe nanoparticle, mesopore) + EDX mapping (C, N, Fe, O) cho N,Fe-CA.  Chứng minh doping thành công, phân bố đồng đều và cấu trúc xốp | EDX phải là mapping (không chỉ spectrum điểm) để visualize phân bố không gian của N và Fe. TEM bắt buộc — SEM đơn thuần không đủ evidence cho cấu trúc mesopore và Fe nanoparticle |
| 2 | XRD + FTIR + Raman | (a) XRD: So sánh cả 4 mẫu (CA, N-CA, Fe-CA, N,Fe-CA) — peak carbon vô định hình (2θ ≈ 23°, 43°) và pha Fe thực tế xác định sau đo (có thể là Fe₃C, Fe⁰, FeN hoặc Fe₃O₄ tùy điều kiện nung — không giả định trước).  (b) FTIR: Đặc trưng nhóm chức, so sánh 4 mẫu.  (c) Raman: D band (~1350 cm⁻¹), G band (~1580 cm⁻¹), 2D band (~2700 cm⁻¹ nếu có). Tính I_D/I_G cho cả 4 mẫu → so sánh graphitization degree | Pha Fe trong XRD không được giả định là Fe₃O₄ — ở 800°C/N₂ trong môi trường carbon, Fe₃O₄ bị khử, pha thực tế phổ biến hơn là Fe₃C hoặc Fe⁰. Raman cần so sánh I_D/I_G của cả 4 mẫu trên cùng 1 plot |
| 3 | XPS (Survey + C 1s + N 1s + Fe 2p) | (a) Survey spectrum: Xác nhận sự hiện diện C, N, Fe, O và không có tạp chất bất thường.  (b) C 1s high-resolution: deconvolution C−C/C=C, C−N, C=N, C−O → evidence bổ sung cho N doping.  (c) N 1s high-resolution: deconvolution pyridinic (~398.5 eV), pyrrolic (~400.3 eV), graphitic N (~401.2 eV), oxidized N (~402–405 eV).  (d) Fe 2p high-resolution: xác định trạng thái oxy hóa Fe (Fe⁰, Fe²⁺, Fe³⁺). Định lượng %N, %Fe và tỷ lệ từng dạng N → evidence chính cho synergy mechanism | Survey + C 1s là bắt buộc — thiếu sẽ bị reviewer yêu cầu bổ sung ở revision. Tỷ lệ pyridinic N cao liên quan trực tiếp đến hoạt tính điện hóa với kim loại nặng — cần thảo luận cơ chế trong bài |
| 4 | BET isotherms + Pore size distribution | (a) N₂ adsorption-desorption isotherms của cả 4 mẫu sau KOH activation trên cùng 1 plot. Xác định kiểu isotherm (IUPAC: Type I/II/IV) và hysteresis loop.  (b) BJH pore size distribution của 4 mẫu. (Table kèm theo) BET surface area (m²/g), total pore volume (cm³/g), average pore size (nm) của 4 mẫu trước và sau activation — trình bày dạng bảng | Không gộp isotherm trước và sau activation vào cùng 1 plot (8 đường — quá rối). Dùng bảng để so sánh số liệu BET trước/sau. Type IV với hysteresis H4 là đặc trưng mesoporous carbon — highlight nếu xuất hiện |
| 5 | CV so sánh 4 mẫu + bare GCE | CV của CA, N-CA, Fe-CA, N,Fe-CA và bare GCE trong K₃Fe(CN)₆ 5 mM / KCl 0.1 M, scan rate 50 mV/s, vs. Ag/AgCl. So sánh Ip và ΔEp giữa các mẫu.  Ranking thực tế xác định sau đo — không giả định trước | Bỏ ranking giả định trong kế hoạch. Ghi đầy đủ thông số trong caption: 5 mM K₃Fe(CN)₆ / 0.1 M KCl, 50 mV/s, Ag/AgCl reference, dải −0.2 ÷ +0.6 V |
| 6 | EIS Nyquist plot + Equivalent circuit fitting | Nyquist plot của 5 điện cực (CA, N-CA, Fe-CA, N,Fe-CA, bare GCE) tại OCP, biên độ 5 mV, dải 0.1 Hz–100 kHz, trong K₃Fe(CN)₆ 5 mM / KCl 0.1 M. Fit với Randles circuit (Rs + Rct∥CPE + Zw). Báo cáo Rct (Ω) định lượng cho từng mẫu trong bảng kèm figure | Bắt buộc fit equivalent circuit — Nyquist plot không có fitting không đủ để so sánh định lượng. Dùng ZView hoặc Nova (Autolab) để fit. Inset: sơ đồ equivalent circuit |
| 7 | Tối ưu hóa điều kiện SWASV | (a–d) Main text: pH (3.5–5.5), E_dep (−0.8 ÷ −1.4 V), t_dep (60–360 s), SW frequency (10–100 Hz) — mỗi subfigure gồm voltammogram stack + bar chart Ip. (e–f) Supplementary (Fig. S1): SW amplitude (10–50 mV), nồng độ acetate buffer (0.05–0.5 M) | Tách amplitude và [buffer] sang Supplementary để giảm tải main text. Mỗi subfigure: voltammogram ở các mức khảo sát (trên) + bar chart Ip với error bar SD n=3 (dưới) |
| 8 | Đường chuẩn — Simultaneous detection | (a) SWASV voltammogram ở các nồng độ Pb²⁺ + Cd²⁺ tăng dần (simultaneous, cùng 1 dung dịch). (b) Ip(Pb²⁺) vs [Pb²⁺] — linear regression, R², dải tuyến tính, LOD/LOQ. (c) Ip(Cd²⁺) vs [Cd²⁺] — tương tự. Dải nồng độ khảo sát tối thiểu 2 bậc độ lớn (ví dụ: 1–500 ppb) | Đường chuẩn phải đo trong điều kiện simultaneous (Pb²⁺ + Cd²⁺ cùng lúc) — không đo riêng lẻ từng ion. LOD = 3σ/S (σ = SD của blank n≥10, S = slope). Ghi công thức tính LOD trong bài, không chỉ báo cáo con số |
| 9 | Selectivity bar chart | ΔIp(%) cho 10 interferents, 2 bộ cột cho mỗi interferent (ΔIp Pb²⁺ và ΔIp Cd²⁺ — màu khác nhau). Đường tham chiếu ±5% và ±10%. Cu²⁺ highlight.  Interferents: Cu²⁺, Hg²⁺, Zn²⁺, Fe³⁺, Mn²⁺, Ca²⁺, Mg²⁺, Na⁺ (dùng NaCl), K⁺ (dùng KCl), NO₃⁻ (dùng NaNO₃) | K⁺ dùng KCl, NO₃⁻ dùng NaNO₃ — không dùng chung KNO₃ (không phân biệt được ion nào gây nhiễu). Vẽ 2 bộ bar (Pb + Cd) cho mỗi interferent — không chỉ 1 bộ |
| 10a | Stability | Line plot: Ip còn lại (%) theo thời gian (ngày 0, 7, 14, 30) cho Pb²⁺ và Cd²⁺ trên cùng 1 đồ thị. Error bar = SD, n=3 mỗi thời điểm. Đường tham chiếu 80% và 90% | Tách riêng khỏi Reproducibility. Ghi rõ điều kiện bảo quản trong caption: 4°C, desiccator, tối. Không pre-condition lại điện cực tại T7/T14/T30 — chỉ cân bằng nhiệt độ phòng 15 phút trước đo |
| 10b | Reproducibility | Bar chart: RSD% của inter-electrode (n=5) và intra-electrode (n=10) cho cả Pb²⁺ và Cd²⁺.  Đường tham chiếu RSD 3% và 5% | Đặt cạnh Fig. 10a thành panel (a)(b) trong cùng 1 figure. Inter-electrode: 5 điện cực chế tạo độc lập 5 lần khác nhau — không phải 1 batch chia 5 |
| 11 | Real sample voltammogram + Standard addition | (a) SWASV stack: S0 (mẫu gốc không spike) + S1 + S2 + S3 (3 mức spike tăng dần).  (b) Đường standard addition: Ip vs C_spike, extrapolation về trục x âm → C_mẫu.  Ghi recovery (%) và RSD (%) trong caption hoặc bảng kèm. So sánh kết quả với QCVN 08:2023/BTNMT hoặc QCVN 09:2023/BTNMT | Cần ít nhất 2 voltammogram (S0 và S1–S3). Nếu S0 không có peak (mẫu dưới LOD) → ghi rõ "below LOD, confirmed by standard addition recovery". Ghi địa điểm, ngày thu mẫu, pH và EC tại chỗ trong caption |
