Repository: lehoangnhat96/CA-Synthesis-Research

# 📄 Đề Tài LVTN: Quy trình C.A - Hóa Phân Tích

Đây là kho chứa (repository) quản lý toàn bộ dữ liệu, quy trình phân tích, tài liệu khoa học số hóa và mã nguồn hỗ trợ tự động hóa số liệu cho Đề tài Thạc sĩ Hóa Phân Tích.

---

## 🏛️ Sơ Đồ Thư Viện Tài Liệu Khoa Học Số Hóa (Digital Library)

Toàn bộ **142 tài liệu PDF khoa học độc bản** liên quan đến Carbon Aerogel và Điện hóa đã được số hóa hoàn toàn sang định dạng Markdown (`.md`), trích xuất toàn bộ hình ảnh đi kèm, tự động phân loại học thuật dựa trên nội dung thực tế (Abstract/Conclusion) và sắp xếp đồng bộ vào **9 phân khu chuyên biệt** dưới đây:

File: 1 Ref materials/05_Cross_Linker_va_Tao_mang/Electrochemically Controlled Synthesis of Ultrathin Nickel Hydroxide Nanosheets for Electrocatalytic Oxygen Evolution.md (part 1 of 2)
Article 


![](Electrochemically Controlled Synthesis of Ultrathin Nickel Hydroxide Nanosheets for Electrocatalytic Oxygen Evolution_images/image-0001-02.png)


pubs.acs.org/IC 

## Electrochemically Controlled Synthesis of Ultrathin Nickel Hydroxide Nanosheets for Electrocatalytic Oxygen Evolution 

Li-Ming Cao, Qing-Cai Cao, Jia Zhang, Xuan-Yi Zhu, Rong-Zhi Sun, Zi-Yi Du, and Chun-Ting He* 

Cite This: Inorg. Chem. 2021, 60, 3365−3374 

Read Online 


![](Electrochemically Controlled Synthesis of Ultrathin Nickel Hydroxide Nanosheets for Electrocatalytic Oxygen Evolution_images/image-0001-08.png)


**----- Start of picture text -----**<br>
ACCESS Metrics & More Article Recommendations *sı Supporting Information<br>**----- End of picture text -----**<br>


ABSTRACT: The development of oxygen evolution reaction (OER) catalysts with high activity and high stability through convenient and economical methods is greatly important for the promotion of hydrogen energy based on electrolysis technology. Herein, by using an unconventional high electrodeposition potential, novel petal-like clusters constructed by cross-linking ultrathin nickel hydroxide nanosheets were controllably synthesized on nickel foam (or copper foam or carbon cloth) and the effect of electrodeposition conditions on their OER performance was carefully explored. Due to the abundant catalytically active sites, promoting electron conduction/mass transmission from the specific micro−nano structure, as well as the ultrasmall thickness of ∼3.0 nm, the optimized α-Ni(OH)2/NF self-supporting electrode exhibits excellent electrocatalytic performance for OER, merely requiring low overpotentials of 192 and 240 mV to yield current densities of 10 and 100 mA cm[−][2] in 1.0 M KOH, respectively, which surpassed those of all of the reported nickel hydroxide/oxides and the benchmark RuO2. Moreover, α-Ni(OH)2/NF can drive the high-current density (500−1000 mA cm[−][2] ) OER at low overpotentials, meeting the requirements of potential industrial applications. 

## 1. INTRODUCTION 

The depletion of fossil fuels and growing environmental problems have forced people to seek sustainable and clean energy.[1][,][2] Hydrogen (H2) has the advantages of a high combustion value and no pollution, making it an ideal source of renewable clean energy.[3][−][5] The electrolysis of water to produce H2 not only is simple and practical but also can yield high-purity H2, which is a promising approach for the conversion of renewable energy into hydrogen energy.[6][−][8] Water splitting is composed of two key half-reactions: oxygen evolution reaction (OER) and hydrogen evolution reaction (HER).[9][−][11] Between them, HER has great thermodynamic advantages.[12][,][13] In contrast, OER involves a complex multiproton coupled electron transfer process, resulting in slower oxygen evolution kinetics, which requires a higher overpotential to accelerate the reaction, thus becoming the bottleneck of water splitting technology.[14][−][18] Therefore, it is very important to prepare highly active OER electrocatalysts to decrease the activation energy of the reaction and accelerate the kinetics of oxygen evolution, thereby improving the efficiency of water splitting. Currently, Ir/Ru oxides are recognized as one kind of the most active OER electrocatalysts.[19] However, the scarcity and high cost of these precious metal catalysts have seriously hindered their largescale commercial application. As a consequence, it is particularly important to develop low-cost, available, and highly active non-noble metal catalysts, such as earth-abundant 

transition metal (Fe, Co, Ni, Mn, etc.)-based electrocatalysts.[20][−][23] In particular, cobalt-based electrocatalysts, such as Co-based oxides/hydroxides, sulfides, selenides, phosphides, and borides, have been widely developed for their remarkable OER performance.[24][−][26] For example, Wang et al. synthesized ultrathin CoFe LDH nanosheets by a hydrothermal method, and the catalyst needed an overpotential of only 233 mV to yield a current density of 10 mA cm[−][2] in 1.0 M KOH.[24] Compared with cobalt, nickel usually exhibits much weaker OER activity, although it is much more abundant and cheaper.[27] For instance, the OER performances of pure nickel oxide/hydroxide electrocatalysts are generally rather undesirable.[28][−][33] Han et al. synthesized nickel boridehydroxide nanoparticles [F-Ni2B/Ni(OH)x] by a one-step wetchemical method, which required an overpotential of 340 mV to yield a current density of 10 mA cm[−][2] in 1.0 M KOH.[28] Liu et al. synthesized Ni(OH)2 nanosheets with a thickness in the range of 20−100 nm by a hydrothermal method, requiring an overpotential of 308 mV to yield a current density of 10 mA 


![](Electrochemically Controlled Synthesis of Ultrathin Nickel Hydroxide Nanosheets for Electrocatalytic Oxygen Evolution_images/image-0001-13.png)


Received: December 23, 2020 Published: February 11, 2021 

https://dx.doi.org/10.1021/acs.inorgchem.0c03771 Inorg. Chem. 2021, 60, 3365−3374 

© 2021 American Chemical Society 

3365 

Inorganic Chemistry 

pubs.acs.org/IC 

Article 

cm[−][2] in 1.0 M KOH.[30] Tian et al. reported that NiOOH nanosheets with a thickness of 30 nm required an overpotential of 266 mV to yield a current density of 10 mA cm[−][2] .[31] Undoubtedly, improving the performance of nickel-based catalysts would be advantageous for the actual industrial application. 

Electrodeposition is a convenient and universal technology that can be used for large-scale industrial production.[34][,][35] It needs simple and low-cost equipment to precisely control the nucleation and growth of substances to prepare electroplated products with different structures and morphologies.[36][,][37] Direct electrodeposition of electrochemically active species on conductive substrates can construct self-supporting electrode materials for supercapacitors, batteries, and electrocatalysis.[38][−][41] Compared with the powdered catalysts, the electrodeposited self-supporting electrodes, on one hand, can avoid the use of expensive conductive polymer adhesives and possess quite abundant and highly exposed electrochemically active sites; on the contrary, they show excellent stability, especially working under high current densities, in which a large number of O2 bubbles are easy to peel off the glued powder catalysts, yet the catalysts directly grown on the conductive substrate are more robust.[42][,][43] Currently, there have been some reports of electrodeposited nickel hydroxide/ nickel oxide self-supporting electrodes for OER, but they are mostly thick nanoplatelets or nanoparticles with unsatisfactory catalytic activities.[44][−][47] For example, Ni et al. prepared nickel hydroxide nanoparticles with a size of ∼20 nm on nickel foam (NF) by electrodeposition, which required an overpotential of 366 mV to yield a current density of 100 mA cm[−][2] in 1.0 M KOH.[44] Geng et al. synthesized α-Ni(OH)2 nanosheets on a NF/N-CNT substrate via electrodeposition under a constant cathodic current of 2 mA cm[−][2] , which required an overpotential of 254 mV to yield a current density of 10 mA cm[−][2] in 1.0 M KOH.[47] In addition, most of the electrodeposition potentials ever used in the synthesis of nickel hydroxides/ nickel oxides do not exceed −1.0 V versus Ag/AgCl.[44][−][47] In fact, the electrodeposition potential plays an important role in the morphology and structure of nanomaterials, and under a high potential or a high current density, the ultrafast ion migrations may lead to special micro−nano structures and/or novel active sites.[41] In addition, the other electrodeposition conditions, such as electrodeposition time, electrolyte concentrations, and anion species, are also significant for the electrochemical in situ synthesis,[41] yet their specific effects on the morphology and structure of nickel hydroxides are rarely studied. 

Herein, we synthesized three-dimensional (3D) petal-like clusters constructed by cross-linking two-dimensional (2D) ultrathin nickel hydroxide nanosheets on NF by using a relatively high electrodeposition potential and carefully explored the effect of electrodeposition conditions on the OER performance of nickel hydroxide. We found that the electrodeposition potential strongly influences the formation of petallike clusters, thereby affecting the catalytic performance of nickel hydroxide. Benefiting from the novel micro−nano structure as well as the rather small thickness of ∼3.0 nm, the obtained nickel hydroxide nanosheets possess abundant catalytically active sites, promoting electron conduction/mass transmission, and remarkable stability. Therefore, the electrodeposited α-Ni(OH)2/NF self-supporting electrode prepared under optimal parameters exhibits excellent electrocatalytic performance for OER, merely requiring low overpotentials of 

192, 240, and 290 mV to yield current densities of 10, 100, and 250 mA cm[−][2] in 1.0 M KOH, respectively. Moreover, α- Ni(OH)2/NF can even drive the high current density (500− 1000 mA cm[−][2] ) at low overpotentials, indicating that it has potential industrialization prospects. 

## 2. EXPERIMENTAL SECTION 

2.1. Synthesis of Materials. For the synthesis of α-Ni(OH)2 nanosheets on nickel foam (NF, thickness of 1.7 mm), NF was ultrasonically cleaned in ethanol, a 3.0 M HCl solution, and ultrapure water for 10 min. To fabricate α-Ni(OH)2/NF, electrodeposition was performed at different electrodeposition potentials employing a threeelectrode system with a NF working electrode, a Pt counter electrode, and a Ag/AgCl (in a 3 M KCl solution) reference electrode. An aqueous solution of Ni(NO3)2·6H2O was used as the electrolyte. The NF working electrode (1 cm × 3 cm) was immersed in the electrolyte. The detailed experimental process is as follows (take the electrodeposition conditions with the deposition potential of −2.0 V vs Ag/ AgCl, an electrolyte concentration of 0.2 M, and a deposition time of 300 s as the example). First, a 0.2 M Ni(NO3)2·6H2O aqueous solution was poured into the electrolytic cell. Then, the NF working electrode (immersion area of 1 cm × 3 cm), a Pt counter electrode, and a Ag/AgCl (in a 3 M KCl solution) reference electrode were inserted into the electrolyte and then applied to a cathodic deposition at −2.0 V for 300 s. To fabricate α-Ni(OH)2/NF at different electrodeposition potentials, it is only necessary to set the cathode deposition potentials to −0.1, −1.5, −2.5, or 3.0 V, and the other synthesis conditions are the same. To fabricate α-Ni(OH)2/NF at different electrolyte concentrations, it is only necessary to change the electrolyte concentration to 0.1, 0.3, or 0.4 M, and the other synthesis conditions are the same. To fabricate α-Ni(OH)2/NF at different electrodeposition times, it is only necessary to change the electrodeposition time to 200, 400, or 500 s, and the other synthesis conditions are the same. To fabricate α-Ni(OH)2/CF and α- Ni(OH)2/CC, copper foam and carbon cloth are used as the working electrodes, respectively, and the other synthesis conditions are the same. 

2.2. Characterization. Scanning electron microscopy (SEM, ZEISS EVO 10) and transmission electron microscopy (TEM, JEM2100F) were utilized to characterize the morphology of the catalyst. The D8 ADVANCE X-ray diffractometer was used to obtain the powder X-ray diffraction (PXRD) data. The ESCA Lab250 X-ray photoelectron spectrometer was used to obtain the X-ray photoelectron spectroscopy (XPS) data. 

2.3. Electrochemical Measurements. Electrochemical measurements were performed in 1.0 M KOH through a model CHI760E electrochemical workstation employing α-Ni(OH)2/NF, Hg/HgO, and Pt plate as the working, reference, and counter electrodes, respectively. The loading mass of α-Ni(OH)2 on the substrate is 9.6 mg cm[−][2] . For comparison, we loaded commercial RuO2 with the same mass on NF. The homogeneous catalyst ink was prepared by dispersing RuO2 (25 mg) in ethanol (450 μL) and a 5% Nafion solution (50 μL) with ultrasonication. Subsequently, the as-obtained ink (192 μL) was evenly spread on a piece of clean NF. The asprepared α-Ni(OH)2/NF self-supporting electrode was directly utilized as the working electrode. All electrodes were activated to a stable state through cyclic voltammetry (CV) before their electrochemical performance was tested. CV activation was carried out in the sweep range of 1.1−1.8 V versus a reversible hydrogen electrode (RHE) with a scan rate of 100 mV s[−][1] . The electrochemical surface area (ECSA) was evaluated by measuring the electrochemical doublelayer capacitance (Cdl), which was measured by CV measurements in the non-Faradaic region (0.93−1.03 V vs RHE) at scan rates of 60, 80, 100, 120, 140, and 160 mV s[−][1] . A linear relationship between the capacitive currents at 0.98 V versus RHE with the scan rates could be obtained. The Cdl value was calculated, which is half of the linear slope. Electrochemical impedance spectroscopy (EIS) was utilized to measure the charge transfer resistance (RCT) of the catalyst, which was carried out with a frequency ranging from 0.01 Hz to 100 kHz. α- 

3366 

https://dx.doi.org/10.1021/acs.inorgchem.0c03771 Inorg. Chem. 2021, 60, 3365−3374 

Inorganic Chemistry 

pubs.acs.org/IC 

Article 


![](Electrochemically Controlled Synthesis of Ultrathin Nickel Hydroxide Nanosheets for Electrocatalytic Oxygen Evolution_images/image-0003-03.png)


Figure 1. (a) Schematic illustration of the electrochemically controlled synthesis of the α-Ni(OH)2/NF self-supporting electrode. SEM images of α-Ni(OH)2 obtained at different electrodeposition potentials (b) −1.0 V vs Ag/AgCl, (c) −2.0 V vs Ag/AgCl, (d) −2.5 V vs Ag/AgCl, and (e) −3.0 V vs Ag/AgCl. 

Figure 2. Loading masses (red circles), overpotentials at 10 mA cm[−][2] in 1.0 M KOH (blue squares), nanosheet thicknesses (magenta circles), and ECSA (green squares) of α-Ni(OH)2/NF obtained at different (a and d) electrodeposition potentials, (b and e) Ni(NO3)2·6H2O concentrations, and (c and f) electrodeposition times. 

Ni(OH)2/NF was used as the working electrode to measure the Faraday efficiency for OER. Galvanostatic electrolysis measurement was carried out at a current density of 10 mA cm[−][2] for 3 h. The gas produced was analyzed on a gas chromatograph. The TOF value was calculated with the equation TOF = j/(4Fn), where j is the current density (milliamperes per square centimeter) at a given overpotential, F is the faraday constant (96485 C mol[−][1] ), and n is the number of moles of the electrocatalyst (moles per square centimeter). All of the catalytically related metal atoms were assumed to be accessible for catalysis of OER. 

## 3. RESULTS AND DISCUSSION 

The commercial NF with excellent electrical conductivity was selected as the substrate to fabricate the α-Ni(OH)2/NF selfsupporting electrode (Figure 1a). α-Ni(OH)2/NF was 

prepared by a simple and convenient electrodeposition method. During the preparation process, the nitrate ions in the Ni(NO3)2·6H2O electrolyte migrated to the vicinity of the NF electrode under the action of an external electric field and were reduced to produce OH[−] .[41] Deposition could occur when the precipitation equilibrium constant of Ni(OH)2 was reached. Therefore, the synthesis mechanism can be expressed as follows: NO3− + H2O + 2e− → 2OH− + NO2− (cathodic reduction) or Ni[2+] + 2OH[−] → Ni(OH)2 (precipitation). To explore the optimal preparation conditions for α-Ni(OH)2/NF with high electrocatalytic performance, we investigated the effects of electrodeposition potential, electrodeposition time, and electrolyte concentration on the OER performance of the catalysts. The linear sweep voltammetry (LSV) curves (Figure 

3367 

https://dx.doi.org/10.1021/acs.inorgchem.0c03771 Inorg. Chem. 2021, 60, 3365−3374 

Inorganic Chemistry pubs.acs.org/IC 

Article 


![](Electrochemically Controlled Synthesis of Ultrathin Nickel Hydroxide Nanosheets for Electrocatalytic Oxygen Evolution_images/image-0004-02.png)


Figure 3. (a) PXRD patterns of α-Ni(OH)2 scraped from the NF before (up) and after (down) OER. (b) TEM, (c) AFM, and (d) HRTEM images of α-Ni(OH)2. 

S1) and galvanostatic electrolysis measurements at a current density of 10 mA cm[−][2] (Figures S2−S4) were employed to evaluate the OER performance of these α-Ni(OH)2/NF electrodes. First, the effect of electrodeposition potential was studied, and it was found that the loading mass of α-Ni(OH)2 increases with electrodeposition potential (Figure 2a). The loading mass of α-Ni(OH)2 greatly increases from −1.5 to −2.0 V versus Ag/AgCl and increases slightly from −2.0 to −3.0 V versus Ag/AgCl. Galvanostatic electrolysis shows that when the loading mass of α-Ni(OH)2 increased from 5.7 to 9.6 mg, the OER overpotential of the self-supporting electrode decreased significantly, but a continuing increase in the loading would increase the overpotential (Figure 2a and Figure S2). Therefore, the α-Ni(OH)2/NF prepared by electrodeposition at −2.0 V versus Ag/AgCl has the best OER performance, which demands only an extremely low overpotential of 192 mV to yield a current density of 10 mA cm[−][2] in 1.0 M KOH (Figure 2a and Figure S2). Subsequently, we explored the effect of electrolyte concentration on OER performance. The results show that the higher the concentration of Ni(NO3)2· 6H2O, the greater the loading mass of α-Ni(OH)2. The loading mass of α-Ni(OH)2 greatly increases from 0.1 to 0.3 M and increases slightly from 0.3 to 0.4 M (Figure 2b). Galvanostatic electrolysis reveals that α-Ni(OH)2/NF fabricated by electrodeposition at 0.2 M Ni(NO3)2·6H2O exhibits the best OER activity (Figure 2b and Figure S3). An overly low or high a loading mass will lead to an increase in OER overpotential. When the loading mass of the catalyst is too low, too few catalytic active sites are provided, which would weaken its catalytic performance for OER. When the loading mass of the catalyst is too high, although it can provide abundant catalytic active sites, it would also hinder mass transfer and charge transfer, thereby weakening its OER catalytic activity. Finally, the effect of electrodeposition time on OER perform- 

ance was also investigated. As shown in Figure 2c, the loading mass of α-Ni(OH)2 almost linearly increases with electrodeposition time. Galvanostatic electrolysis reveals that α- Ni(OH)2/NF obtained by electrodeposition at 300 s possesses the best OER activity (Figure 2c and Figure S4). An overly low or high loading mass can decrease the catalytic activity. The change in electrodeposition conditions would directly regulate the loading mass of α-Ni(OH)2, which plays a significant role in boosting the catalytic activity of the self-supporting electrode. 

PXRD was used to analyze the composition and crystal phase characteristics of the as-synthesized α-Ni(OH)2. As displayed in Figure 3a and Figure S5, all of the samples from different electrochemical conditions exhibited almost the same PXRD patterns. The diffraction peaks at 11.32°, 22.73°, 33.46°, 34.41°, 38.76°, 59.98°, and 61.25° can be attributed to the (003), (006), (101), (012), (015), (110), and (113) crystal planes of Ni(OH)2·0.75H2O, respectively (JCPDS Card No. 38-0715), indicating the generation of crystalline α- Ni(OH)2. SEM was utilized to characterize the morphology of the self-supporting electrodes. We found that the electrodeposition potential has the most significant effect on the morphology of α-Ni(OH)2. At an electrodeposition potential of −1.0 V versus Ag/AgCl, α-Ni(OH)2 nanosheets grew directly on the surface of NF without forming petal-like clusters (Figure 1b and Figure S6a). When the electrodeposition potential is higher than −1.2 V versus Ag/AgCl, these 2D nanosheets are cross-linked with each other to construct 3D petal-like clusters, which grow uniformly on the entire surface of the NF framework and form a loose and porous coating (Figure 1c−e and Figure S6c−f). Interestingly, we found that as the electrodeposition potential increases, these petal-like clusters will also become larger (Figure 1c−e). This change directly affects the catalyst OER activity. Among 

3368 

https://dx.doi.org/10.1021/acs.inorgchem.0c03771 Inorg. Chem. 2021, 60, 3365−3374 

Inorganic Chemistry pubs.acs.org/IC 

Article 


![](Electrochemically Controlled Synthesis of Ultrathin Nickel Hydroxide Nanosheets for Electrocatalytic Oxygen Evolution_images/image-0005-02.png)


Figure 4. (a) LSV curves and (b) Tafel plots of α-Ni(OH)2/NF, RuO2/NF, and NF recorded at a scan rate of 1 mV s[−][1] in 1.0 M KOH. (c) Test potentials at high current densities for α-Ni(OH)2/NF in a 1.0 M KOH solution. (d) Galvanostatic electrolysis at 10, 100, and 250 mA cm[−][2] of α- Ni(OH)2/NF in a 1.0 M KOH solution. 

them, petal-like clusters deposited at a potential of −2.0 V versus Ag/AgCl have the highest catalytic activity (Figure 2a). The electrodeposition time and electrolyte concentration have a much less direct influence on the morphology of α-Ni(OH)2, exhibiting a similar petal-like cluster morphology composed of nanosheets (Figures S7 and S8). Because of the optimized electrodeposition conditions, the morphology of α-Ni(OH)2 prepared by electrodeposition is different from those of other reported α-Ni(OH)2 by electrodeposition.[44][−][47] This unique structure is conducive to the full contact of the catalyst with the electrolyte and the release of gas during the catalytic process. SEM and corresponding elemental mapping images confirm the uniform distribution of Ni and O elements in α- Ni(OH)2 (Figure S9). TEM images also demonstrate that the 3D petal-like clusters are assembled by the ultrathin nanosheets (Figure 3b). The high-resolution transmission electron microscopy (HRTEM) image shows that the nanosheets have legible lattice fringes with a spacing of ∼0.235 nm, which is consistent with the (015) crystal plane of α-Ni(OH)2 (Figure 3d).[48] Atomic force microscopy (AFM) was carried out to determine the thickness of α-Ni(OH)2 nanosheets constructed under different conditions (Figure 3c and Figures S10−S12). Interestingly, we found that the electrodeposition potential can affect the thickness of α-Ni(OH)2 nanosheets. As shown in Figure 2d, the thickness of α-Ni(OH)2 decreases from −1.5 to −2.0 V versus Ag/AgCl and then gradually increases from −2.0 to −3.0 V versus Ag/AgCl, being consistent with the order of OER overpotential. It is worth noting that the thickness of α-Ni(OH)2 nanosheets prepared by electrodeposition at −2.0 V versus Ag/AgCl is only approximately 3.0 nm (Figures 2d and 3c and Figure S10b), which is remarkably smaller than most nickel hydroxides reported previously.[49][−][51] The 2D ultrathin nanosheet structure endows the catalyst with a large specific surface area and highly exposed catalytic active sites, which should promote its electrocatalytic performance.[25] The concentration of Ni(NO3)2·6H2O also has a certain effect on the thickness of α-Ni(OH)2 nanosheets. As shown in Figure 2e, the thickness of α-Ni(OH)2 decreases from 0.1 to 

0.2 M and increases slightly from 0.2 to 0.4 M. On the contrary, the electrodeposition time has a very slight effect on the thickness of α-Ni(OH)2 nanosheets, implying that increasing the electrodeposition time mainly increases the number of nanosheets (Figure 2f). 

To further reveal the root cause of the effect of electrodeposition conditions on OER activity, we tested the electrochemically active specific surface area (ECSA) and conductivity of these self-supporting electrodes. The ECSA was evaluated by measuring the electrochemical double-layer capacitance (Cdl) (Figures S13−S15). The larger the Cdl, the greater the ECSA of the catalyst.[10] As shown in Figure S16, the ECSA of the self-supporting electrode increases with the loading mass of α-Ni(OH)2 and reaches the maximum when the loading mass reaches ∼9.6 mg cm[−][2] , and continuing to increase the loading will decrease the ECSA. In particular, the thinner the α-Ni(OH)2 nanosheets, the larger the ECSA of the catalyst (Figure 2d−f), indicating that the preparation of ultrathin nanosheets is the essential reason for improving the OER activity of the catalyst. High electronic conductivity is also beneficial for enhancing the electrocatalytic activity of the catalyst for OER. EIS was utilized to reveal the charge transfer resistance (RCT) of α-Ni(OH)2/NF. As shown in Figure S17, an appropriate increase in the catalyst loading mass can significantly improve the electron conductivity, but excessive loading will hinder electron conduction. Generally, on one hand, excessive loading increases the thickness of the nanosheets, making the band gap of the material larger.[52][,][53] On the other hand, because nickel hydroxide is far less conductive than metallic nickel, when the loading is excessive, the electron transfer efficiency should be naturally lower.[41] Therefore, we can conclude that accurately regulating the electrodeposition conditions can significantly adjust the ECSA and conductivity of α-Ni(OH)2/NF to finely tune its catalytic activity. 

The intensive electrochemical performance of the optimal α- Ni(OH)2/NF self-supporting electrode for OER was estimated in 1.0 M KOH through a three-electrode test system. For 

3369 

https://dx.doi.org/10.1021/acs.inorgchem.0c03771 Inorg. Chem. 2021, 60, 3365−3374 

Inorganic Chemistry 

pubs.acs.org/IC 

Article 


![](Electrochemically Controlled Synthesis of Ultrathin Nickel Hydroxide Nanosheets for Electrocatalytic Oxygen Evolution_images/image-0006-03.png)


Figure 5. (a) TEM and (b) HRTEM images of α-Ni(OH)2 after OER. High-resolution XPS spectra of (c) Ni 2p and (d) O 1s of α-Ni(OH)2 before (up) and after (down) OER. The black curves in panels c and d are the original data. 

comparison, we loaded commercial RuO2 with the same mass on NF and measured its OER activity under the same conditions. All electrodes were activated to a stable state through cyclic voltammetry (CV) before their electrochemical performance was tested. All recorded electrochemical data are the result of iR compensation. As depicted in the LSV curves (Figure 4a), the α-Ni(OH)2/NF self-standing electrode exhibits excellent electrocatalytic activity for OER, requiring a low overpotential of 240 mV to yield a current density of 100 mA cm[−][2] . In stark contrast, the RuO2/NF and NF electrodes require overpotentials of 358 and 482 mV, respectively, to yield the same current density. The OER performance of the as-prepared α-Ni(OH)2/NF is better than those of almost all currently reported nickel hydroxide catalysts (Table S1) and is comparable to those of state-of-the-art OER catalysts.[54][−][56] In particular, α-Ni(OH)2/NF merely demands a quite low overpotential of 290 mV to yield a large current density of 250 mA cm[−][2] , which is much smaller than that of the benchmark RuO2/NF (430 mV). We also measured the drive potentials of the α-Ni(OH)2/NF electrode at higher current densities (500−1000 mA cm[−][2] ), and the results showed that α-Ni(OH)2/NF also exhibited good catalytic activity (Figure 4c), reflecting its potential industrial application value.[57] In addition, the oxidation peak at around 1.37 V versus a RHE is attributed to the conversion of Ni[2+] to Ni[3+] .[27] To highlight the performance of the ultrathin nickel hydroxide nanosheets, we compared the OER catalytic activity of nickel hydroxide nanosheets with different thicknesses obtained under different electrodeposition conditions. The LSV results revealed that the thinner the nickel hydroxide nanosheets, the better their catalytic performance (Figure S1). The OER kinetics of these electrodes were tested through corresponding Tafel plots derived from the LSV curves, which can evaluate the intrinsic electrocatalytic activity. As shown in Figure 4b, the Tafel slope of the α-Ni(OH)2/NF electrode is 108 mV decade[−][1] , being 

much lower than those of RuO2/NF (126 mV decade[−][1] ) and NF (170 mV decade[−][1] ), suggesting fast catalytic kinetics of α- Ni(OH)2/NF for OER. The TOF value of α-Ni(OH)2/NF is 0.010 s[−][1] at an overpotential of 300 mV. These results clearly confirm that the α-Ni(OH)2/NF self-supporting electrode with optimal morphology and loading mass has outstanding electrocatalytic activity for OER. 

The ECSA and conductivity of these electrodes were further investigated to analyze the origin of the intrinsic activity. As shown in Figure S18, the Cdl value of α-Ni(OH)2/NF is 7.52 mF cm[−][2] , which is much higher than those of RuO2/NF (5.88 mF cm[−][2] ) and NF (1.45 mF cm[−][2] ). This result suggests that the α-Ni(OH)2/NF electrode has a higher ECSA and can provide abundant electrocatalytic active sites to greatly promote its OER activity. In addition, as displayed in Figure S19, the RCT of α-Ni(OH)2/NF is smaller than those of RuO2/ NF and NF, demonstrating its excellent electronic conductivity, thereby further boosting its OER performance. 

The high stability of the electrocatalyst is also particularly important for industrial applications. Galvanostatic electrolysis measurements were employed to evaluate the long-term stability of α-Ni(OH)2/NF. When the α-Ni(OH)2/NF electrode is operated at a current density of 10 mA cm[−][2] for 25 h, there is almost no change in the overpotential, demonstrating its excellent stability for OER in a strong alkaline electrolyte. Impressively, α-Ni(OH)2/NF still maintains remarkable stability at high current densities of 100 and 250 mA cm[−][2] (Figure 4d), and the corresponding overpotentials are increased by only 6 and 10 mV, respectively, after electrolysis for 25 h. Moreover, the stability of α- Ni(OH)2/NF was further evaluated through the LSV measurement after galvanostatic electrolysis at a current density of 10 mA cm[−][2] . As shown in Figure S20, there is almost no obvious change in the LSV curves before and after electrolysis, confirming the outstanding long-term stability of the α- 

3370 

https://dx.doi.org/10.1021/acs.inorgchem.0c03771 Inorg. Chem. 2021, 60, 3365−3374 

Inorganic Chemistry 

pubs.acs.org/IC 

Article 

Ni(OH)2/NF self-supporting electrode. Furthermore, α-Ni(OH)2/NF exhibits an almost 100% Faradaic efficiency for OER (Figure S21). 

Studies have shown that the active species of some electrocatalysts will change during the OER process.[26] To reveal the real active species for OER, we characterized the composition, morphology, and crystal phase structure of the catalyst after OER. The PXRD pattern of α-Ni(OH)2 after OER is presented in Figure 3a. The diffraction peaks at 19.25°, 33.07°, 38.54°, 52.10°, 59.05°, and 62.73° can be attributed to the (001), (100), (101), (102), (110), and (111) crystal planes, respectively, of the Ni(OH)2 phase (JCPDS Card No. 14-0117), and the diffraction peaks at 12.81°, 37.93°, 51.59°, and 66.23° can be attributed to the (003), (102), (108), and (110) crystal planes, respectively, of the NiOOH phase (JCPDS Card No. 06-0075), suggesting that α-Ni(OH)2 was converted to β-Ni(OH)2 and γ-NiOOH [β-Ni(OH)2/γNiOOH] after OER.[58][,][59] In addition, we also tested the PXRD of the catalyst after galvanostatic electrolysis at 10 mA cm[−][2] for 75 h and found that the two-phase structure [βNi(OH)2/γ-NiOOH] after the initial transformation can still be maintained (Figure S22). The results confirmed that the in situ-generated β-Ni(OH)2/γ-NiOOH was very stable during OER. The SEM and TEM images show that the in situtransformed β-Ni(OH)2/γ-NiOOH maintains the nanosheet morphology (Figure 5a and Figure S23), confirming its remarkable morphological stability during the OER process. Moreover, HRTEM also demonstrated that the crystal structure of α-Ni(OH)2 had changed. As shown in Figure 5b, the clear lattice fringes with lattice spacings of 0.230 and 0.240 nm correspond to the crystal planes of (101) of β- Ni(OH)2 and (102) of γ-NiOOH, respectively.[58] Furthermore, XPS was utilized to reveal the surface chemical composition and element valence state of α-Ni(OH)2 before and after OER. As shown in Figure 5c, the high-resolution Ni 2p XPS spectrum in α-Ni(OH)2 before OER exhibits four characteristic peaks, where the two peaks at 855.6 and 873.4 eV correspond to the Ni 2p3/2 and Ni 2p1/2 features of Ni[2+] , respectively.[60][,][61] The two peaks located at 861.4 and 879.6 eV are attributed to the satellite peaks of Ni[2+] .[58] As shown in Figure 5d, the two characteristic peaks at 531.0 and 532.3 eV can be fitted from the high-resolution O 1s XPS spectrum. Obviously, the characteristic peak located at 530.9 eV can be assigned to the Ni hydroxide species in the α-Ni(OH)2 nanosheets, and the other characteristic peak at 532.1 eV is associated with water molecules adsorbed on the surface of α- Ni(OH)2.[58][,][60][,][61] The analysis presented above confirms that the surface of α-Ni(OH)2 before OER is composed of Ni[2+] and hydroxide species. After OER, in the high-resolution Ni 2p spectrum, there are two spin orbit doublets and two corresponding satellite peaks (Figure 5c). The first doublet at 855.2 and 873.0 eV can be assigned to Ni[2+] in β-Ni(OH)2, which is negatively shifted by ∼0.4 eV compared to that of α- Ni(OH)2.[58][,][62] The second one at 856.3 and 874.1 eV corresponds to Ni[3+] , implying the generation of NiOOH.[58][,][62][,][63] From the high-resolution O 1s spectrum (Figure 5d), the two characteristic peaks at 529.1 and 531.0 eV can be fitted, corresponding to the nickel−oxygen (Ni−O) and the protonated oxygen (H−O), respectively.[58][,][61][−][63] The XPS analysis after OER demonstrates that a portion of Ni(OH)2 was in situ transformed into NiOOH, which has been generally considered to be the truly active species of OER. Many studies have shown that the γ-NiOOH transformed from Ni-based 

precatalysts has many defect sites, such as vacancies, edges, corners, stacking faults, etc., which can act as highly active species to enhance OER catalysis.[22][,][64][−][66] Therefore, this phase transition is beneficial for enhancing the catalytic activity of the catalyst. On one hand, α-Ni(OH)2 is unstable under strong alkaline solutions and can transform easily to the more stable β-Ni(OH)2; on the other hand, part of the nickel hydroxide will be converted into stable γ-NiOOH active species during the OER process.[50][,][64][−][66] Therefore, this phase transition is also beneficial for enhancing the catalytic stability of the catalyst. In addition, the PDOS calculated by density functional theory (DFT) showed that the d orbital center of the Ni atom in ultrathin NiOOH nanosheets moves toward the Fermi level (that is, toward the higher energy level) compared with the bulk state (Figure S24). This is beneficial for enhancing the adsorption of OER intermediates on Ni atoms (such as O*), thereby improving the catalytic activity.[66][−][68] 

To further prove the universality of this electrodeposition method for substrate materials, we also electrodeposited ultrathin nickel hydroxide nanosheets on copper foam (CF) and carbon cloth (CC) conductive substrates under the same conditions (Figure S25). As shown in Figures S26−S28, the crystal structure and morphology of nickel hydroxide electrodeposited on CF and CC are the same as those on NF. The asobtained α-Ni(OH)2/CF and α-Ni(OH)2/CC self-standing electrodes also exhibit outstanding electrocatalytic activity and stability for OER. LSV curves reveal that α-Ni(OH)2/CF and α-Ni(OH)2/CC require overpotentials of 278 and 375 mV, respectively, to yield a large current density of 100 mA cm[−][2] (Figure S29). As shown in Figure S30, the Tafel slopes of the α-Ni(OH)2/CF and α-Ni(OH)2/CC electrode are 117 and 135 mV decade[−][1] , respectively, suggesting their good catalytic kinetics for OER. To avoid the interference from the oxidation peaks of Ni[2+] to Ni[3+] , galvanostatic electrolysis measurements were carried out to determine the overpotentials at the current density of 10 mA cm[−][2] . As shown in Figure S31, α-Ni(OH)2/ CF and α-Ni(OH)2/CC merely demand overpotentials of 208 and 240 mV, respectively, to yield a current density of 10 mA cm[−][2] . The results show that the OER activity of α-Ni(OH)2/ CF is comparable to that of α-Ni(OH)2/NF. Moreover, the α- Ni(OH)2/CF and α-Ni(OH)2/CC self-standing electrodes also exhibit remarkable long-term stability at current densities of 10 and 100 mA cm[−][2] (Figure S31). The experimental results presented above confirm that electrodeposited α-Ni(OH)2 species on different conductive substrates all exhibit high electrocatalytic activity for OER, which can be attributed to the large active specific surface area as well as highly exposed catalytic active sites of the ultrathin nanosheets. 

## 4. CONCLUSIONS 

In summary, we have fabricated ultrathin nickel hydroxide nanosheets through a facile one-step electrodeposition method. The micro−nano structure as well as the active specific surface area and electron conductivity of the α- Ni(OH)2/NF self-supporting electrode can be optimized by adjusting the electrodeposition conditions, especially the electrodeposition potential, thereby greatly promoting its electrocatalytic activity for OER. Impressively, the α-Ni(OH)2/NF self-standing electrode exhibits excellent electrocatalytic performance for OER, requiring an extremely low overpotential of 192 mV to yield a current density of 10 mA cm[−][2] in 1.0 M KOH, being one of the best OER catalysts reported to date. In particular, α-Ni(OH)2/NF requires low 

3371 

https://dx.doi.org/10.1021/acs.inorgchem.0c03771 Inorg. Chem. 2021, 60, 3365−3374 

Inorganic Chemistry 

pubs.acs.org/IC 

Article 

overpotentials of only 240 and 290 mV to yield large current densities of 100 and 250 mA cm[−][2] in 1.0 M KOH, respectively. Moreover, α-Ni(OH)2/NF shows great long-term stability at both low and high current densities. The excellent electrocatalytic performance of α-Ni(OH)2/NF can be attributed to the following aspects. (1) The 3D petal-like clusters constructed from ultrathin nanosheets can expose abundant catalytically active sites. (2) The optimization of the loading mass of α-Ni(OH)2 increases the specific surface area and conductivity of the self-supporting electrode. (3) The in situtransformed NiOOH active species can further boost the electrocatalytic activity. (4) The direct growth of the catalyst on the conductive substrate is conducive to promoting electron conduction, enhancing mass transmission, and stabilizing the working electrode. These results highlight the importance of electrodeposition parameters on electrochemical material synthesis and provide a new idea for the controllable electrochemical preparation of electrocatalysts. 

## ■[ASSOCIATED][CONTENT] 

## *sı Supporting Information 

The Supporting Information is available free of charge at https://pubs.acs.org/doi/10.1021/acs.inorgchem.0c03771. 

- SEM images, TEM images, EDS elemental mapping images, AFM images, and XRD patterns of the products; supplemental data for electrocatalytic performances; DFT calculation results; and faradic efficiency (PDF) 

## ■[AUTHOR][INFORMATION] 

## Corresponding Author 

- Chun-Ting He − Key Laboratory of Functional Small Organic Molecule, Ministry of Education, College of Chemistry and Chemical Engineering, Jiangxi Normal University, Nanchang 330022, China; orcid.org/0000-0003-0009-7693; Email: hct@jxnu.edu.cn 

## Authors 

- Li-Ming Cao − Key Laboratory of Functional Small Organic Molecule, Ministry of Education, College of Chemistry and Chemical Engineering, Jiangxi Normal University, Nanchang 330022, China 

- Qing-Cai Cao − Key Laboratory of Functional Small Organic Molecule, Ministry of Education, College of Chemistry and Chemical Engineering, Jiangxi Normal University, Nanchang 330022, China 

- Jia Zhang − College of Life Science, Jiangxi Normal University, Nanchang 330022, China
