Repository: lehoangnhat96/CA-Synthesis-Research

# 📄 Đề Tài LVTN: Quy trình C.A - Hóa Phân Tích

Đây là kho chứa (repository) quản lý toàn bộ dữ liệu, quy trình phân tích, tài liệu khoa học số hóa và mã nguồn hỗ trợ tự động hóa số liệu cho Đề tài Thạc sĩ Hóa Phân Tích.

---

## 🏛️ Sơ Đồ Thư Viện Tài Liệu Khoa Học Số Hóa (Digital Library)

Toàn bộ **142 tài liệu PDF khoa học độc bản** liên quan đến Carbon Aerogel và Điện hóa đã được số hóa hoàn toàn sang định dạng Markdown (`.md`), trích xuất toàn bộ hình ảnh đi kèm, tự động phân loại học thuật dựa trên nội dung thực tế (Abstract/Conclusion) và sắp xếp đồng bộ vào **9 phân khu chuyên biệt** dưới đây:

### 📂 Cấu trúc thư mục mới:

```mermaid
graph TD
    Root[Thư mục Gốc: pdf-to-md-conversion] --> D01[01_Tien_xu_ly_Nguyen_lieu: 17 tệp]
    Root --> D02[02_Doping_va_Gel_hoa: 34 tệp]
    Root --> D03[03_Say_va_Nung_Nhiet_phan: 3 tệp]
    Root --> D04[04_Cam_bien_Dien_hoa_Sinh_hoc: 35 tệp]
    Root --> D05[05_Cross_Linker_va_Tao_mang: 20 tệp]
    Root --> D06[06_Setup_Do_Dien_hoa: 7 tệp]
    Root --> D07[07_Giao_trinh_Ly_thuyet: 3 tệp]
    Root --> D08[08_Review_va_Tong_quan: 8 tệp]
    Root --> D09[09_Tai_lieu_Quy_trinh_AI: 16 tệp]
    Root --> D_Dup[Duplicates_Backup: Backup file trùng lặp]
```

### 🏷️ Chi tiết các Nhóm học thuật:

1. **[01_Tien_xu_ly_Nguyen_lieu](file:///C:/Users/ADMIN/.gemini/antigravity/worktrees/0%20Quy%20tr%C3%ACnh%20C.A/pdf-to-md-conversion/01_Tien_xu_ly_Nguyen_lieu) (17 tệp)**
   > Chứa các nghiên cứu về xử lý xơ dừa, kiềm hóa bằng NaOH, tẩy trắng (bleaching), tách lignin và cellulose từ sinh khối.
2. **[02_Doping_va_Gel_hoa](file:///C:/Users/ADMIN/.gemini/antigravity/worktrees/0%20Quy%20tr%C3%ACnh%20C.A/pdf-to-md-conversion/02_Doping_va_Gel_hoa) (34 tệp)**
   > Chứa các bài báo về quá trình sol-gel, tạo hydrogel/aerogel từ cellulose, phản ứng doping dị tố (N, Fe, S, P) vào cấu trúc carbon.
3. **[03_Say_va_Nung_Nhiet_phan](file:///C:/Users/ADMIN/.gemini/antigravity/worktrees/0%20Quy%20tr%C3%ACnh%20C.A/pdf-to-md-conversion/03_Say_va_Nung_Nhiet_phan) (3 tệp)**
   > Tập trung vào các quy trình sấy siêu tới hạn (supercritical drying), sấy đông khô (freeze drying) và nung nhiệt phân (pyrolysis) để carbon hóa gel.
4. **[04_Cam_bien_Dien_hoa_Sinh_hoc](file:///C:/Users/ADMIN/.gemini/antigravity/worktrees/0%20Quy%20tr%C3%ACnh%20C.A/pdf-to-md-conversion/04_Cam_bien_Dien_hoa_Sinh_hoc) (35 tệp)**
   > Ứng dụng carbon aerogel làm điện cực cảm biến sinh học để phát hiện kim loại nặng, glucose, dopamine, p-nitrophenol, v.v.
5. **[05_Cross_Linker_va_Tao_mang](file:///C:/Users/ADMIN/.gemini/antigravity/worktrees/0%20Quy%20tr%C3%ACnh%20C.A/pdf-to-md-conversion/05_Cross_Linker_va_Tao_mang) (20 tệp)**
   > Nghiên cứu về chất liên kết chéo, chế tạo màng composite điện cực, PVDF binder, và chitosan composite.
6. **[06_Setup_Do_Dien_hoa](file:///C:/Users/ADMIN/.gemini/antigravity/worktrees/0%20Quy%20tr%C3%ACnh%20C.A/pdf-to-md-conversion/06_Setup_Do_Dien_hoa) (7 tệp)**
   > Hướng dẫn chuẩn bị điện cực đo, lắp đặt hệ thống đo Fenton điện hóa, hoặc đo điện hấp phụ (electrosorption).
7. **[07_Giao_trinh_Ly_thuyet](file:///C:/Users/ADMIN/.gemini/antigravity/worktrees/0%20Quy%20tr%C3%ACnh%20C.A/pdf-to-md-conversion/07_Giao_trinh_Ly_thuyet) (3 tệp)**
   > Các cuốn sách, giáo trình kinh điển về phương pháp phân tích điện hóa và lý thuyết nền tảng (như sách của Dương Quảng Phùng, Bard & Faulkner).
8. **[08_Review_va_Tong_quan](file:///C:/Users/ADMIN/.gemini/antigravity/worktrees/0%20Quy%20tr%C3%ACnh%20C.A/pdf-to-md-conversion/08_Review_va_Tong_quan) (8 tệp)**
   > Các bài báo tổng quan (Review) học thuật cao cấp về carbon aerogel và ứng dụng của chúng trong các lĩnh vực khác nhau.
9. **[09_Tai_lieu_Quy_trinh_AI](file:///C:/Users/ADMIN/.gemini/antigravity/worktrees/0%20Quy%20tr%C3%ACnh%20C.A/pdf-to-md-conversion/09_Tai_lieu_Quy_trinh_AI) (16 tệp)**
   > Tập hợp các quy trình phân tích chi tiết từng giai đoạn được tối ưu hóa từ phản hồi của Claude và ChatGPT.

* **[Duplicates_Backup](file:///C:/Users/ADMIN/.gemini/antigravity/worktrees/0%20Quy%20tr%C3%ACnh%20C.A/pdf-to-md-conversion/Duplicates_Backup)**
  > Thư mục lưu trữ an toàn các tệp PDF trùng lặp tuyệt đối (đã loại bỏ để tránh gây loãng dữ liệu chính).

---

## 📖 Hướng dẫn Đọc và Xem hình ảnh trong File Markdown số hóa

* Mỗi file PDF gốc hiện đi kèm với một file Markdown cùng tên (ví dụ: `bai_bao.pdf` và `bai_bao.md`).
* Đi kèm với file `.md` là thư mục `bai_bao_images/` chứa toàn bộ hình ảnh, đồ thị, sơ đồ được trích xuất trực tiếp.
* **Cách xem tốt nhất:** Mở thư mục này bằng **VS Code** hoặc **Obsidian**, nhấn tổ hợp phím `Ctrl + Shift + V` trên file `.md` để kích hoạt chế độ Preview Markdown. Hình ảnh sẽ tự động hiển thị rất đẹp mắt và đúng vị trí!

---

## 🛠 Hướng dẫn cho người cộng tác

Để đồng bộ và làm việc hiệu quả nhất, chúng tôi sử dụng hệ sinh thái **Visual Studio Code + Git + AI (Claude/Copilot)**.

File: 1 Ref materials/09_Tai_lieu_Quy_trinh_AI/0 Fe_N_Carbon_Aerogel_Research_Plan_v2.md
## **TỔNG QUAN NGHIÊN CỨU: CARBON AEROGEL TỪ XƠ DỪA – ĐIỆN CỰC CẢM BIẾN ĐIỆN HÓA** 

|**MỤC TIÊU NGHIÊN CỨU**|**MỤC TIÊU NGHIÊN CỨU**|**MỤC TIÊU NGHIÊN CỨU**|**MỤC TIÊU NGHIÊN CỨU**|**MỤC TIÊU NGHIÊN CỨU**|**MỤC TIÊU NGHIÊN CỨU**|**MỤC TIÊU NGHIÊN CỨU**|**MỤC TIÊU NGHIÊN CỨU**|
|---|---|---|---|---|---|---|---|
|**Nguyên liệu**|Tổng hợp carbon aerogel từ biomass xơ dừa (nguồn rẻ, bền vững, sẵn có tại VN)|||||||
|**Doping**|Doping Fe, N vào mạng lưới carbon để tăng hoạt tính điện hóa và độ nhạy cảm biến|||||||
|**Điện cực**|Chế tạo màng điện cực biến tính (modified electrode) hiệu quả, tái lập|||||||
|**Ứng dụng**|Phát hiện đồng thời/riêng lẻ ion kim loại nặng & dopamine ở nồng độ vết (ppb–nM)|||||||
|**Công bố**|Mục tiêu bài báo Q1/Q2 (ACS, Elsevier, RSC) – IF ≥ 5|||||||
|||||||||
|**PHẠM VI & GIỚI HẠN NGHIÊN CỨU**||||||||
|**Công nghệ sấy**|Sấy thường (ambient drying) có hỗ trợ hóa chất (TMCS/hexane hoặc ethanol);<br>KHÔNG dùng freeze-drying hay supercritical CO₂→ tiết kiệm chi phí|||||||
|**Nguyên tố doping**|Ưu tiên Fe + N; cân nhắc thêm S hoặc P nếu cần tăng tính mới;<br>Tránh kim loại hiếm đắt tiền (Pt, Pd, Au)|||||||
|**Chất phân tích**|Ion kim loại: Pb²⁺, Cd²⁺, Cu²⁺(DPV/ASV);<br>Dopamine (DA) (DPV, pH 7.4 PBS);<br>Có thể thêm ascorbic acid (AA), uric acid (UA) để chứng minh tính chọn lọc|||||||
|**Phương pháp tạo**<br>**màng**|Drop-casting hoặc Nafion-binding trên GCE (glassy carbon electrode 3mm);<br>Tránh electrodeposition nếu không có thiết bị phù hợp|||||||
|**Không nằm trong**<br>**phạm vi**|Không tổng hợp aerogel siêu tới hạn; không thử nghiệm lâm sàng;<br>Không dùng nguyên liệu ngoài biomass xơ dừa|||||||
|||||||||
|**ĐIỂM MỚI – NOVELTY (Quan trọng để đạt Q1/Q2)**||||||||
|**1**|Sử dụng xơ dừa (coir fiber) – nguồn biomass bản địa VN – ít được nghiên cứu hơn rơm rạ, vỏ trấu|||||||
|**2**|Ambient drying kết hợp surface modification (TMCS) → giảm collapse; chi phí thấp hơn freeze-drying 10×|||||||
|**3**|Đồng doping Fe-N tạo vị trí hoạt động kép: Fe²⁺/Fe³⁺redox + N-pyridinic tăng dẫn điện|||||||
|**4**|Phát hiện đồng thời Pb²⁺+ dopamine trên cùng 1 điện cực → ít bài đã công bố|||||||
|**5**|Xác nhận cơ chế bằng DFT (density functional theory) hoặc in-situ Raman → nâng hạng bài báo|||||||



1 

## **QUY TRÌNH TỔNG HỢP FE-N-CARBON AEROGEL TỪ XƠ DỪA + CHẾ TẠO ĐIỆN CỰC (ĐÃ HIỆU CHỈNH v2)** 

|**Giai đoạn**|**Bước**|**Mô tả**|**Hóa chất / Vật**<br>**liệu**|**Hàm lượng / Nồng độ**|**Thiết bị**|**Thông số thiết bị**|**Thời**<br>**gian**|**Lưu ý / Cảnh báo**|**Kết quả kỳ vọng**|
|---|---|---|---|---|---|---|---|---|---|
|**GĐ1**<br>**Tiền xử lý**<br>**xơ dừa**|**1.1**|Rửa sạch, loại lignin,<br>tạp chất|NaOH, H₂O cất|**NaOH 2% (w/v); tỉ lệ rắn:lỏng = 1:20 (g:mL)**|Bình cầu 500mL, bếp<br>từ gia nhiệt|**80°C, 2h, khuấy 300 rpm**|2h|NaOH >5% → phá hủy cellulose. Rửa đến pH<br>trung tính bằng DI water|Xơ dừa sạch, loại hemi-<br>cellulose & lignin, màu vàng rơm / nâu nhạt|
||**1.2**|Sấy khô sơ bộ|—|**—**|Tủ sấy|**60°C, 12h**|12h|Độ ẩm phải <5% trước bước hòa tan. Dùng cân<br>phân tích kiểm tra khối lượng trước/sau|Xơ dừa khô, giòn, màu vàng rơm / nâu nhạt|
||**1.3**|Nghiền mịn|—|**—**|Máy xay hoặc ball<br>mill|**Tốc độ cao 30 min → rây**<br>**≤200 mesh**|1–2h|Kích thước đồng đều → gel đồng nhất hơn. Lưu<br>mẫu trong túi zip kín|Bột xơ dừa mịn, màu vàng rơm, kích thước<br>≤75µm|
|**GĐ2**<br>**Tổng hợp**<br>**hydrogel**|**2.1**|Hòa tan cellulose<br>trong hệ NaOH/Urea|NaOH, Urea,<br>H₂O cất|**NaOH 7% / Urea 12% / H**₂**O (w/w); cellulose 2–4**<br>**wt%**<br>**Ví dụ: 100g dd = 7g NaOH + 12g Urea + 81g H**₂**O +**<br>**2–4g cellulose bột**|Tủ đông (−12°C),<br>máy khuấy|**Đông −12°C/12h → rã đông**<br>**RT → khuấy mạnh**<br>**1000rpm/1h**<br>**Lặp 2–3 chu kỳ cho đến**<br>**trong suốt**|12–24h|Nồng độ cellulose >5% → khó hòa tan → tăng<br>chu kỳ đông-rã<br>Không khuấy khi còn đông → tan không đều|Dung dịch cellulose trong suốt,<br>nhớt, không cặn|
||**2.2**|Thêm Fe-doping<br>(FeCl₃)|FeCl₃·6H₂O|**0.5 / 1.0 / 1.5 / 2.0 wt% so với cellulose (4 mức**<br>**khảo sát)**<br>**Ví dụ: 4g cellulose → thêm 0.02 / 0.04 / 0.06 / 0.08g**<br>**FeCl**₃**·6H**₂**O**|Máy khuấy từ|**RT, nhỏ giọt từ từ**<br>**(dropwise), khuấy 500 rpm,**<br>**30 min**|0.5h|Fe³⁺thủy phân ở pH cao → nhỏ giọt, khuấy liên<br>tục. Màu vàng nhạt là bình thường.<br>Không thấy kết tủa nâu = dấu hiệu tốt|Dung dịch cellulose-Fe đồng nhất,<br>màu vàng nhạt|
||**2.3**|Thêm N-doping<br>(Melamine)|Melamine<br>(nghiền mịn<br>trước)|**0.5–2.0 wt% so với cellulose**<br>**Ưu tiên: Melamine 1 wt% (thực nghiệm ban đầu)**|Máy khuấy từ, cối<br>nghiền|**RT, phân tán từng chút,**<br>**khuấy 30 min**|0.5h|Melamine ít tan trong nước → nghiền mịn trước;<br>phân tán từ từ để tránh vón cục<br>Urea trong dung môi ban đầu đã cung cấp một<br>phần N → Melamine = nguồn N bổ sung|Hỗn hợp đồng nhất, không cặn|
||**2.4**|Gel hóa (Crosslinking<br>bằng Citric acid –<br>GREEN)|Citric acid<br>monohydrate|**10 wt% so với cellulose**<br>**Ví dụ: 4g cellulose → 0.4g citric acid hòa tan trong**<br>**2mL DI water, thêm vào gel**|Bếp từ, khuôn<br>silicon/PTFE|**50°C, 4–6h, không khuấy**<br>**sau khi đổ khuôn**|4–6h|ƯU TIÊN Citric acid thay ECH vì: thân thiện môi<br>trường (green chemistry), dễ publish Q1 hơn<br>ECH: nếu dùng, phải trong tủ hút – độc hại, cần<br>xử lý chất thải<br>Không mở nắp trong 4h đầu → gel đồng đều|Hydrogel cứng, đàn hồi, không chảy<br>khi lật ngược|
|**GĐ3**<br>**Solvent**<br>**Exchange**<br>**(KHÔNG TMCS)**|**3.1**|Trao đổi dung môi:<br>H₂O → Ethanol|Ethanol tuyệt đối<br>99.8%|**Ngâm gel trong EtOH 100%, thay 3 lần, mỗi lần**<br>**100mL/g gel**|Bình thủy tinh có nắp|**RT, mỗi lần 2h**|3×2h =<br>6h|Thay dần (50% EtOH → 70% → 100%) nếu gel dễ<br>vỡ<br>Bước này loại hoàn toàn H₂O → alcogel|Alcogel (gel EtOH), trong suốt hơn|
|**GIẢI THÍCH**<br>**VÀ QUYẾT ĐỊNH**<br>**VỀ TMCS**||**TẠI SAO SHEET CŨ CÓ TMCS? VÀ CÓ**<br>**NÊN DÙNG KHÔNG?**||TMCS được dùng trong quy trình AMBIENT DRYING để ngăn aerogel bị collapse:<br>Cơ chế: TMCS gắn nhóm −Si(CH₃)₃lên bề mặt gel → bề mặt kỵ nước → giảm lực căng bề mặt khi bay hơi dung môi → cấu trúc xốp được bảo toàn<br>NHƯNG: Đối với SENSOR ION KIM LOẠI:<br>• Ion kim loại (Pb²⁺, Cd²⁺) là cation PHÂN CỰC, cần bề mặt ƯA NƯỚC để tiếp cận electrode<br>• Sau carbonization 800°C: Nhóm −Si(CH₃)₃BỊ PHÂN HỦY HOÀN TOÀN (≥400°C) → tính kỵ nước do TMCS BIẾN MẤT<br>→ Carbon aerogel sau nung: bề mặt carbon KHÔNG còn TMCS, chỉ còn N, Fe, và defects<br>KẾT LUẬN: TMCS an toàn để dùng trong ambient drying NẾU sau đó có carbonization ≥700°C<br>Tuy nhiên: nếu LO NGẠI hoặc không có điều kiện an toàn → THAY THẾ bằng:<br>• Phương án A: Ethanol supercritical (nếu có thiết bị)<br>• Phương án B: t-Butanol freeze substitution (dùng t-BuOH thay H₂O, sấy đông)<br>• Phương án C (KHUYẾN NGHỊ ĐƠN GIẢN): Sấy thường KHÔNG TMCS + chấp nhận S_BET thấp hơn ~20%|||||**QUYẾT ĐỊNH CHO DỰ ÁN NÀY:**<br>**→ KHÔNG dùng TMCS (đơn giản hóa,**<br>**an toàn, phù hợp sensor ion KL)**<br>**→ Dùng Ethanol solvent exchange +**<br>**sấy thường trực tiếp**<br>**→ Bù lại bằng: tối ưu nhiệt độ**<br>**carbonization (800°C) + KOH**<br>**activation (tùy chọn)**|
|**GĐ4**<br>**Sấy thường**<br>**(Không TMCS)**|**4.1**|Sấy ambient – Nâng<br>nhiệt từ từ|—|**—**|Tủ sấy thường (đối<br>lưu không khí)|**Nâng dần: 40°C/4h → 60°**<br>**C/8h → 80°C/8h → 120°C/4h**<br>**TỔNG: ~24h; ramp 10°C mỗi**<br>**1–2h**|24h|KHÔNG nâng nhiệt đột ngột → nứt vỡ cấu trúc<br>(yếu tố kỹ thuật THEN CHỐT)<br>Aerogel nên được đặt trên lưới (không tiếp xúc<br>đáy) để bay hơi đều<br>Sau sấy: KHÔNG cần rửa TMCS hay hexane →<br>ề|Aerogel xơ dừa khô, nhẹ, màu<br>trắng/vàng nhạt<br>BET ước tính: 200–400 m²/g (thấp<br>hơn TMCS ~20%)|
|đơn giản hơn nhiu||||||||||



2 

## **QUY TRÌNH TỔNG HỢP FE-N-CARBON AEROGEL TỪ XƠ DỪA + CHẾ TẠO ĐIỆN CỰC (ĐÃ HIỆU CHỈNH v2)** 

|**Giai đoạn**|**Bước**|**Mô tả**|**Hóa chất / Vật**<br>**liệu**|**Hàm lượng / Nồng độ**|**Thiết bị**|**Thông số thiết bị**|**Thời**<br>**gian**|**Lưu ý / Cảnh báo**|**Kết quả kỳ vọng**|
|---|---|---|---|---|---|---|---|---|---|
|**GĐ5**<br>**Carbonization**|**5.1**|Nung carbon hóa<br>trong N₂|Khí N₂bảo vệ<br>(99.999%)|**Flow rate N**₂**: 100–200 mL/min trong suốt quá trình**<br>**nung**|Lò nung ống (tube<br>furnace)<br>Thuyền Al₂O₃hoặc<br>graphite|**Ramp: 5°C/min đến 800°C**<br>**(thử 3 mức: 700/800/900°C)**<br>**Giữ ở nhiệt độ đích: 2h**<br>**Làm nguội tự nhiên trong N**₂<br>**đến <50°C**|~5h<br>ramp +<br>2h giữ<br>= 7–8h<br>tổng|KHÔNG để lọt O₂→ mẫu bị cháy. Kiểm tra kín<br>khí TRƯỚC khi bật lò<br>Khi mở lò: nhiệt độ phải <80°C (tránh carbon<br>aerogel tiếp xúc O₂khi còn nóng)<br>Cân mẫu trước và sau → tính % yield (thường<br>20–40%)|Carbon aerogel đen, nhẹ hơn<br>(~25% khối lượng ban đầu)<br>BET: 400–800 m²/g<br>Dẫn điện: 1–10 S/cm|
||**5.2**|Kích hoạt bằng KOH<br>(TÙY CHỌN – nâng<br>BET)|KOH (pellet)|**KOH:C = 2:1 (w/w) – trộn khô với carbon aerogel**<br>**đã nghiền**<br>**Ví dụ: 0.2g CA + 0.4g KOH**|Lò nung ống, thuyền<br>Ni hoặc Al₂O₃chịu<br>kiềm|**N**₂**200 mL/min; 800°C; 1h**<br>**(Chạy SAU bước 5.1 trên**<br>**cùng thiết bị)**|1h thêm|KOH ăn mòn cực mạnh → dùng thuyền Ni<br>(không Al thông thường)<br>Rửa sản phẩm bằng HCl 1M → DI water đến pH<br>7 → sấy 120°C/2h<br>KHÔNG dùng KOH quá 4:1 → phá cấu trúc<br>carbon|BET tăng lên 800–1500 m²/g<br>Tạo micropore thêm → tăng<br>sensitivity ion KL|
|**GĐ6**<br>**Chế tạo**<br>**Màng Điện Cực**<br>**(GCE)**|**6.1**|**Chuẩn bị và làm**<br>**sạch GCE (Glassy**<br>**Carbon Electrode,**<br>∅**3mm)**|Al₂O₃polishing<br>powder (1µm,<br>0.3µm, 0.05µm)<br>EtOH, DI water|**Đánh bóng theo thứ tự kích thước: 1µm → 0.3µm**<br>**→ 0.05µm**<br>**Rửa siêu âm: EtOH 5min + DI water 5min**|Máy đánh bóng<br>(polishing cloth)<br>Bể siêu âm<br>Potentiostat|**Đánh bóng: 3–5 min/mỗi**<br>**kích thước**<br>**CV scan trong H**₂**SO**₄**0.5M:**<br>**−0.2V đến 1.0V, 50mV/s, 20**<br>**cycles (làm sạch điện hóa)**|~30 min|GCE không bóng gương → tín hiệu nền cao,<br>RSD lớn<br>KHÔNG dùng giấy nhám hay vải thô → trầy bề<br>mặt<br>Tiêu chí kiểm tra: CV của K₃[Fe(CN)₆] 5mM trong<br>KCl 0.1M phải cho 2 peak đối xứng,<br>ΔEp ≤ 80mV → GCE sạch|GCE sạch, bóng gương, nền điện<br>hóa ổn định|
||**6.2**|**Pha huyền phù vật**<br>**liệu (CA ink)**|Fe-N-CA bột,<br>DMF (N,N-<br>Dimethylformami<br>de)<br>hoặc DI<br>water/EtOH (1:1)|**CA bột: 1 mg/mL trong DMF**<br>**Hoặc: 2 mg/mL trong H**₂**O:EtOH = 1:1**<br>**DMF tốt hơn cho phân tán nhưng độc hơn**|Bể siêu âm|**Siêu âm 30 min để phân tán**<br>**đều**<br>**Không để quá 2h**<br>**(nanoparticle bị settle)**|30 min|Pha fresh trước mỗi lần dùng. Không dùng lại<br>huyền phù >24h<br>Kiểm tra bằng mắt: không thấy cặn lắng = phân<br>tán tốt|Huyền phù CA đồng nhất, màu đen|
||**6.3**|**Nhỏ giọt (Drop-**<br>**casting) lên GCE**|Huyền phù CA (1<br>mg/mL)<br>Nafion solution<br>0.5% (w/v) trong<br>EtOH|**Thể tích CA ink: 5µL (= ~5µg/cm²)**<br>**Thể tích Nafion: 2µL (lớp bảo vệ bên trên)**<br>**KHẢO SÁT: 2, 5, 10µL CA ink để tìm tối ưu**|Micropipette (10µL)<br>Đèn hồng ngoại hoặc<br>sấy nhẹ 40°C|**Nhỏ CA ink → sấy 40°**<br>**C/15min**<br>**Nhỏ Nafion → sấy RT/30min**|45 min|KHÔNG nhỏ cùng lúc CA + Nafion → Nafion kẹp<br>giữa → block ion tiếp cận electrode<br>Sấy quá nóng (>50°C) → Nafion mất cấu trúc<br>Nhỏ từng giọt nhỏ (2×2.5µL tốt hơn 1×5µL) →<br>màng đồng đều hơn<br>Bảo quản điện cực ở 4°C khi không dùng|Màng CA/Nafion trên GCE, đồng<br>đều, không bong tróc|
|**GĐ7**<br>**Điều Kiện Đo**<br>**Ion Kim Loại**<br>**(DPASV)**|**7.1**|**Chuẩn bị đệm và**<br>**điện dịch – Ion kim**<br>**loại Pb²**⁺**, Cd²**⁺|CH₃COONa,<br>CH₃COOH<br>(glacial)<br>DI water (độ dẫn<br><0.1 µS/cm)|**Đệm acetate 0.1M, pH 4.5:**<br>**• 8.2g CH**₃**COONa + 5.75mL CH**₃**COOH → pha thành**<br>**1L với DI water**<br>**• Chỉnh pH = 4.5 bằng NaOH 0.1M hoặc HCl 0.1M**<br>**Standard Pb²**⁺**: 1000 ppm (Pb(NO**₃**)**₂**) → pha loãng**<br>**Standard Cd²**⁺**: 1000 ppm (Cd(NO**₃**)**₂**·4H**₂**O) → pha**<br>**loãng**|pH meter (calibrate 3<br>điểm), pipette chính<br>xác<br>Bình định mức 1L|**Pha đệm: 30 min**<br>**Đo pH và chỉnh: 15 min**|45 min|pH phải đo chính xác – sai 0.2 đơn vị → peak Pb<br>dịch chuyển ~10mV<br>DI water chất lượng cao – nếu không có: dùng<br>nước cất 2 lần<br>pH 4.5 tối ưu cho Pb²⁺và Cd²⁺đồng thời<br>(ASV/DPASV)<br>Pha standard trong đệm acetate để ma trận<br>giống mẫu|Đệm acetate pH 4.5 ổn định<br>Dung dịch chuẩn Pb²⁺và Cd²⁺|
||**7.2**|**Đo DPASV**<br>**(Differential Pulse**<br>**Anodic Stripping**<br>**Voltammetry) – Quy**<br>**trình đo**|Hệ 3 điện cực:<br>• WE: CA/GCE<br>• RE: Ag/AgCl<br>(3M KCl)<br>• CE: Pt wire|**Dung dịch đo: 10mL đệm acetate pH 4.5 +**<br>**standard Pb²**⁺**/Cd²**⁺<br>**Thổi N**₂**10 min trước khi đo (khử O**₂**hòa tan)**|Potentiostat (CHI 760<br>hoặc tương đương)<br>Cell 3 điện cực 20mL<br>Bình N₂với đầu sục<br>khí|**BƯỚC**<br>**PRECONCENTRATION**<br>**(Accumulation):**<br>**• E_acc = −1.2V (vs Ag/AgCl)**<br>**• t_acc = 120s (khảo sát:**<br>**60/120/180/240s)**<br>**• Khuấy: 400 rpm**<br>**BƯỚC STRIPPING (DPASV):**<br>**• Quét từ −1.2V → +0.2V**<br>**• Pulse amplitude: 50mV**<br>**• Pulse width: 50ms**<br>**• Step potential: 5mV**<br>**• Scan rate: 100mV/s**<br>**KẾT QUẢ KỲ VỌNG (peak**<br>**potential vs Ag/AgCl):**|120s acc<br>+ ~20s<br>scan<br>= ~2.5<br>min/lần<br>đo|Thổi N₂KHÔNG ĐỦ → O₂còn lại → peak nhiễu<br>lớn ~−0.3V che Pb²⁺<br>Không khuấy trong giai đoạn stripping<br>E_acc quá âm (<−1.3V) → H₂evolution → bong<br>màng CA<br>Mỗi lần đo mới: GCE phải được 'làm sạch' bằng<br>quét +0.5V/30s để loại Pb bám lại<br>Ghi tất cả thông số vào lab notebook ngay sau đo|Voltammogram DPASV rõ peak<br>Pb²⁺(~−0.55V) và Cd²⁺(~−0.75V)<br>LOD target: Pb <0.1 ppb, Cd <0.05<br>ppb|



3 

||**QUY TRÌNH TỔNG HỢP FE-N-CARBON AEROGEL TỪ XƠ DỪA + CHẾ TẠO ĐIỆN CỰC (ĐÃ HIỆU CHỈNH v2)**|**QUY TRÌNH TỔNG HỢP FE-N-CARBON AEROGEL TỪ XƠ DỪA + CHẾ TẠO ĐIỆN CỰC (ĐÃ HIỆU CHỈNH v2)**|**QUY TRÌNH TỔNG HỢP FE-N-CARBON AEROGEL TỪ XƠ DỪA + CHẾ TẠO ĐIỆN CỰC (ĐÃ HIỆU CHỈNH v2)**|**QUY TRÌNH TỔNG HỢP FE-N-CARBON AEROGEL TỪ XƠ DỪA + CHẾ TẠO ĐIỆN CỰC (ĐÃ HIỆU CHỈNH v2)**|**QUY TRÌNH TỔNG HỢP FE-N-CARBON AEROGEL TỪ XƠ DỪA + CHẾ TẠO ĐIỆN CỰC (ĐÃ HIỆU CHỈNH v2)**|**QUY TRÌNH TỔNG HỢP FE-N-CARBON AEROGEL TỪ XƠ DỪA + CHẾ TẠO ĐIỆN CỰC (ĐÃ HIỆU CHỈNH v2)**|**QUY TRÌNH TỔNG HỢP FE-N-CARBON AEROGEL TỪ XƠ DỪA + CHẾ TẠO ĐIỆN CỰC (ĐÃ HIỆU CHỈNH v2)**|**QUY TRÌNH TỔNG HỢP FE-N-CARBON AEROGEL TỪ XƠ DỪA + CHẾ TẠO ĐIỆN CỰC (ĐÃ HIỆU CHỈNH v2)**|**QUY TRÌNH TỔNG HỢP FE-N-CARBON AEROGEL TỪ XƠ DỪA + CHẾ TẠO ĐIỆN CỰC (ĐÃ HIỆU CHỈNH v2)**|
|---|---|---|---|---|---|---|---|---|---|
|**Giai đoạn**|**Bước**|**Mô tả**|**Hóa chất / Vật**<br>**liệu**|**Hàm lượng / Nồng độ**|**Thiết bị**|**Thông số thiết bị**|**Thời**<br>**gian**|**Lưu ý / Cảnh báo**|**Kết quả kỳ vọng**|
||**7.3**|**Đường chuẩn và**<br>**LOD (10 nồng độ)**|Pb(NO₃)₂, Cd<br>(NO₃)₂<br>Đệm acetate 0.1<br>M pH 4.5|**Nồng độ: 0.005 / 0.01 / 0.05 / 0.1 / 0.5 / 1.0 / 5.0 / 10 /**<br>**50 / 100 ppb**<br>**Mỗi nồng độ đo 3 lần lặp (n=3)**|Potentiostat,<br>micropipette|**DPASV: E_acc=−1.2V,**<br>**t_acc=120s**<br>**Cùng thông số với 7.2**|~3h cho<br>toàn bộ<br>đường<br>chuẩn|Pha loãng dãy chuẩn TRONG đệm (không phải<br>DI water) → ma trận nhất quán<br>Pha fresh mỗi ngày đo<br>LOD = 3σ/S (σ = SD của 10 lần đo blank; S =<br>slope đường chuẩn)<br>R² phải >0.998 cho toàn bộ linear range|Đường chuẩn tuyến tính R²>0.998<br>LOD và LOQ tính theo IUPAC|
|**GĐ8**<br>**Điều Kiện Đo**<br>**Dopamine**<br>**(DPV)**<br>**[Tham khảo]**|**8.1**|**Chuẩn bị đệm PBS**<br>**pH 7.4 – Đo**<br>**Dopamine**|Na₂HPO₄,<br>NaH₂PO₄<br>Dopamine HCl<br>(Sigma-Aldrich)<br>DI water|**PBS 0.1M pH 7.4:**<br>**• 80mL Na**₂**HPO**₄**0.1M + 20mL NaH**₂**PO**₄**0.1M →**<br>**chỉnh pH 7.4**<br>**Standard DA: 10 mM (stock) → pha từ DA·HCl**<br>**trong PBS**<br>**Pha fresh mỗi ngày, bảo quản 4°C, tối**|pH meter, bình định<br>mức|**30 min**|30 min|DA bị oxy hóa ngoài không khí → pha fresh ngay<br>trước khi dùng<br>Tránh ánh sáng (DA nhạy quang)<br>Thêm 0.1mM ascorbic acid vào stock để ổn định<br>nếu cần|PBS 0.1M pH 7.4 ổn định<br>DA stock 10mM (bảo quản đúng)|
||**8.2**|**Đo DPV (Differential**<br>**Pulse Voltammetry)**<br>**– Dopamine**|Hệ 3 điện cực<br>(như GĐ7)<br>DA trong PBS pH<br>7.4|**Interferents cần test đồng thời:**<br>**• Ascorbic acid (AA): 100 µM**<br>**• Uric acid (UA): 50 µM**<br>**• Glucose: 1 mM**|Potentiostat|**DPV parameters:**<br>**• Quét từ −0.2V → +0.6V (vs**<br>**Ag/AgCl)**<br>**• Pulse amplitude: 50mV**<br>**• Pulse width: 50ms**<br>**• Step: 5mV**<br>**• Scan rate: 50mV/s**<br>**KẾT QUẢ KỲ VỌNG:**<br>**• AA: ~−0.05V**<br>**• DA: ~+0.15V**<br><br>|~30s/sca<br>n|Không cần preconcentration (khác với ion KL)<br>Peak DA và AA có thể overlap nếu vật liệu không<br>đủ hoạt tính → cần surface modification tốt<br>pH 7.4 bắt buộc để so sánh với điều kiện sinh lý|DPV peak DA rõ ràng tại ~+0.15V,<br>tách biệt AA và UA<br>LOD target: <50 nM|
||**UA**<br>**0 30V**|||||||||



**CHÚ GIẢI MÀU SẮC: GĐ1 Tiền xử lý GĐ2 Hydrogel GĐ3 Solvent Exchange GĐ4 Sấy GĐ5 Carbonization đậm GĐ6 Điện cực GĐ7 Đo ion KL nhạt GĐ8 Đo DA** 

4 

## **BẢNG BỐ TRÍ THÍ NGHIỆM – TỐI ƯU HÓA VẬT LIỆU & ĐIỆN CỰC (GANTT & MA TRẬN)** 

## **A. MA TRẬN BIẾN SỐ CẦN TỐI ƯU HÓA** 

|**STT**|**Biến số**|**Mức 1**<br>**(thấp)**|**Mức 2**|**Mức 3**<br>**(cao)**|**Mức 4**|**Số**<br>**mẫu**|**Có thể**<br>**song**<br>**song?**|**Thiết bị chung**|**Thời gian (ngày)**|**Ưu tiên**|
|---|---|---|---|---|---|---|---|---|---|---|
|V1|Nồng độ Fe (wt%)|0.5|1.0|1.5|2.0|4|Song|Lò nung|14|★★★|
|V2|Nhiệt độ carbonization (°C)|700|800|900|—|3|Song|Lò nung|14|★★★|
|V3|Tỉ lệ cellulose (wt%)|2|3|4|—|3|Song|Bình khuấy|7|★★|
|V4|Loại crosslinker|ECH|Citric<br>acid|—|—|2|Song|Bếp từ|5|★★|
|V5|Nguồn N-doping|Urea<br>(trong dd)|Melamine|—|—|2|Song<br>song|Lò nung|14|★★|
|V6|Lượng TMCS (%)|3|5|10|—|3|Tuần tự<br>(an|Tủ hút|3|★★|
|V7|Hàm lượng vật liệu trên GCE (µg)|2|5|10|—|3|Song|GCE/potentiostat|2|★★★|
|V8|Loại binder màng|Nafion<br>0.5%|Nafion<br>1%|Chitosa<br>n|—|3|Song|GCE|2|★★|
|V9|pH đo dopamine|5.0|6.0|7.0|7.4|4|Song|Potentiostat|3|★★★|
|V10|Electrolyte đo ion KL|ABS pH4.<br>5|PBS<br>pH5.0|AcB<br>pH4.2|—|3|Song|Potentiostat|3|★★|
|**B. LỊCH TRÌNH THỰC HIỆN (GANTT ĐƠN GIẢN – 6 THÁNG)**|||||||||||
|**Giai**<br>**đoạn**|**Công việc chính**|**T1**|**T2**|**T3**|**T4**|**T5**|**T6**|**Song song được?**|**Nhân lực đề xuất**|**Ghi chú**|
|GĐ1-2|Tiền xử lý & tổng hợp hydrogel|████|████|||||2 người|2 người|Có thể batch 4–6 mẫu cùng lúc|
|GĐ3-4|Solvent exchange, TMCS, sấy||████|████||||1 người (an toàn)|1 người|Lên lịch TMCS riêng, đặt lịch tủ hút|
|GĐ5|Carbonization (700/800/900°C)|||████|████|||Batch 3 ống|1 người|Lò 3 vị trí → chạy 3 mẫu/lần|
|GĐ6|Đặc trưng vật liệu (XRD, Raman, BET,<br>SEM/TEM)||||████|████||Gửi song song|1–2 người|Đặt lịch máy sớm; SEM/TEM<br>thường mất 2–4 tuần chờ|
|GĐ7|Chế tạo & tối ưu điện cực GCE||||████|████||2 điện cực/ngày|2 người|Chuẩn bị GCE sạch trước|
|GĐ8|Đo điện hóa (CV, DPV, EIS, ASV)|||||████|████|Parallel analytes|2 người|Dopamine & ion KL đo cùng ngày<br>nếu có 2 potentiostat|
|GĐ9|Phân tích số liệu & viết bài||||||████|Có thể từ T4|1–2 người|Bắt đầu viết từ tháng 4 khi có đặc<br>trưng|



## **B. LỊCH TRÌNH THỰC HIỆN (GANTT ĐƠN GIẢN – 6 THÁNG)** 

|**Giai**<br>**đoạn**|**Công việc chính**|**T1**|**T2**|**T3**|**T4**|**T5**|**T6**|**Song song được?**|**Nhân lực đề xuất**|**Ghi chú**|
|---|---|---|---|---|---|---|---|---|---|---|
|GĐ1-2|Tiền xử lý & tổng hợp hydrogel|████|████|||||2 người|2 người|Có thể batch 4–6 mẫu cùng lúc|
|GĐ3-4|Solvent exchange, TMCS, sấy||████|████||||1 người (an toàn)|1 người|Lên lịch TMCS riêng, đặt lịch tủ hút|
|GĐ5|Carbonization (700/800/900°C)|||████|████|||Batch 3 ống|1 người|Lò 3 vị trí → chạy 3 mẫu/lần|
|GĐ6|Đặc trưng vật liệu (XRD, Raman, BET,<br>SEM/TEM)||||████|████||Gửi song song|1–2 người|Đặt lịch máy sớm; SEM/TEM<br>thường mất 2–4 tuần chờ|
|GĐ7|Chế tạo & tối ưu điện cực GCE||||████|████||2 điện cực/ngày|2 người|Chuẩn bị GCE sạch trước|
|GĐ8|Đo điện hóa (CV, DPV, EIS, ASV)|||||████|████|Parallel analytes|2 người|Dopamine & ion KL đo cùng ngày<br>nếu có 2 potentiostat|
|GĐ9|Phân tích số liệu & viết bài||||||████|Có thể từ T4|1–2 người|Bắt đầu viết từ tháng 4 khi có đặc<br>trưng|



5 

|**BẢNG HƯỚNG NGHIÊN CỨU CÓ THỂ CÔNG BỐ – PHÂN TÍCH MỨC ĐỘ KHẢ THI & TẠP CHÍ MỤC TIÊU**|**BẢNG HƯỚNG NGHIÊN CỨU CÓ THỂ CÔNG BỐ – PHÂN TÍCH MỨC ĐỘ KHẢ THI & TẠP CHÍ MỤC TIÊU**|**BẢNG HƯỚNG NGHIÊN CỨU CÓ THỂ CÔNG BỐ – PHÂN TÍCH MỨC ĐỘ KHẢ THI & TẠP CHÍ MỤC TIÊU**|**BẢNG HƯỚNG NGHIÊN CỨU CÓ THỂ CÔNG BỐ – PHÂN TÍCH MỨC ĐỘ KHẢ THI & TẠP CHÍ MỤC TIÊU**|**BẢNG HƯỚNG NGHIÊN CỨU CÓ THỂ CÔNG BỐ – PHÂN TÍCH MỨC ĐỘ KHẢ THI & TẠP CHÍ MỤC TIÊU**|**BẢNG HƯỚNG NGHIÊN CỨU CÓ THỂ CÔNG BỐ – PHÂN TÍCH MỨC ĐỘ KHẢ THI & TẠP CHÍ MỤC TIÊU**|**BẢNG HƯỚNG NGHIÊN CỨU CÓ THỂ CÔNG BỐ – PHÂN TÍCH MỨC ĐỘ KHẢ THI & TẠP CHÍ MỤC TIÊU**|**BẢNG HƯỚNG NGHIÊN CỨU CÓ THỂ CÔNG BỐ – PHÂN TÍCH MỨC ĐỘ KHẢ THI & TẠP CHÍ MỤC TIÊU**|**BẢNG HƯỚNG NGHIÊN CỨU CÓ THỂ CÔNG BỐ – PHÂN TÍCH MỨC ĐỘ KHẢ THI & TẠP CHÍ MỤC TIÊU**|**BẢNG HƯỚNG NGHIÊN CỨU CÓ THỂ CÔNG BỐ – PHÂN TÍCH MỨC ĐỘ KHẢ THI & TẠP CHÍ MỤC TIÊU**|
|---|---|---|---|---|---|---|---|---|---|
|**STT**|**Hướng nghiên cứu**|**Analyte mục tiêu**|**Điểm mới chính**|**Tạp chí mục tiêu**|**IF ước tính**|**Q hạng**|**Khả thi?**|**Thời gian ước**<br>**tính**|**Ghi chú chiến lược**|
|P1|**Fe-N Carbon Aerogel/GCE phát hiện**<br>**Pb²**⁺**+ Cd²**⁺**(ASV)**|Pb²⁺, Cd²⁺|Biomass xơ dừa + ambient drying lần<br>đầu cho ASV|**Sensors & Actuators B**|8–9|Q1|Cao|6–8 tháng|Bài báo CỐT LÕI. LOD <0.01 ppb là cần thiết.<br>So sánh với GCE bare|
|P2|**Fe-N-CA/GCE sensor dopamine trong**<br>**PBS pH 7.4**|Dopamine (DA)|Chứng minh tính chọn lọc DA vs AA, UA;<br>LOD <10 nM|**Analytical Chemistry (ACS)**|8–10|Q1|Cao|6–8 tháng|Nên kết hợp EIS để giải thích cơ chế. Dùng<br>cùng vật liệu bài P1 → tiết kiệm|
|P3|**Phát hiện đồng thời Pb²**⁺**+ DA trên 1**<br>**điện cực**|Pb²⁺+ DA đồng thời|Dual detection trên cùng điện cực – ít bài<br>công bố|**Journal of Hazardous Materials**<br>**hoặc ACS Appl. Mater.**|9–11|Q1|Trung<br>bình|8–10 tháng|Cần tối ưu window thế để 2 peak không<br>overlap. Rủi ro kỹ thuật cao hơn|
|P4|**So sánh hiệu quả doping đơn N vs Fe-**<br>**N vs Fe-N-S**|Pb²⁺hoặc DA|Systematic doping study – phân tích cơ<br>chế DFT|**Carbon hoặc Electrochimica Acta**|6–8|Q1/Q2|Trung<br>bình|10–12 tháng|Cần tính toán DFT → cộng tác nhóm lý thuyết<br>hoặc dùng Gaussian/VASP|
|P5|**Ambient-dried aerogel: so sánh CO**₂**-**<br>**supercritical**|Không cần analyte|Review/short comm về ambient vs freeze<br>vs supercritical drying|**ACS Sustainable Chem. Eng.**|9|Q1|Cao|4–5 tháng|Bài ngắn (short communication), tận dụng dữ<br>liệu BET, SEM đã có từ bài chính|
|P6|**CA từ xơ dừa cho supercapacitor**<br>**(spin-off)**|Năng lượng điện|Ứng dụng năng lượng – xu hướng hot<br>2024–2026|**Journal of Power Sources**|9|Q1|Cao|8–10 tháng|Tận dụng CÙNG vật liệu → 2 bài từ 1 quy trình<br>tổng hợp|
|P7|**Biomass-derived N-doped CA: review**<br>**5 năm gần đây**|Review article|Tổng hợp xu hướng; không cần thí<br>nghiệm mới|**Coordination Chem. Reviews /**<br>**Chem. Soc. Rev.**|IF >20|Q1|Khó|12–18 tháng|Chỉ nên làm khi đã có ≥2 bài thực nghiệm. Cần<br>kinh nghiệm viết review|



6 

## **BẢNG ĐẶC TRƯNG VẬT LIỆU & CHỈ TIÊU ĐIỆN HÓA – CƠ SỞ SO SÁNH & ĐỊNH LƯỢNG A. ĐẶC TRƯNG VẬT LIỆU (Material Characterization)** 

|**Phương pháp**<br>**Thông tin thu được**<br>**Thông số kỳ vọng (Fe-N-CA tốt)**<br>**Thiết bị**<br>**Điều kiện đo**<br>**Mẫu đối chứng cần thiết**<br>**Lưu ý phân tích**<br>**Liên quan đến bài báo nào**<br>**Ưu tiên**|**Phương pháp**<br>**Thông tin thu được**<br>**Thông số kỳ vọng (Fe-N-CA tốt)**<br>**Thiết bị**<br>**Điều kiện đo**<br>**Mẫu đối chứng cần thiết**<br>**Lưu ý phân tích**<br>**Liên quan đến bài báo nào**<br>**Ưu tiên**|**Phương pháp**<br>**Thông tin thu được**<br>**Thông số kỳ vọng (Fe-N-CA tốt)**<br>**Thiết bị**<br>**Điều kiện đo**<br>**Mẫu đối chứng cần thiết**<br>**Lưu ý phân tích**<br>**Liên quan đến bài báo nào**<br>**Ưu tiên**|**Phương pháp**<br>**Thông tin thu được**<br>**Thông số kỳ vọng (Fe-N-CA tốt)**<br>**Thiết bị**<br>**Điều kiện đo**<br>**Mẫu đối chứng cần thiết**<br>**Lưu ý phân tích**<br>**Liên quan đến bài báo nào**<br>**Ưu tiên**|**Phương pháp**<br>**Thông tin thu được**<br>**Thông số kỳ vọng (Fe-N-CA tốt)**<br>**Thiết bị**<br>**Điều kiện đo**<br>**Mẫu đối chứng cần thiết**<br>**Lưu ý phân tích**<br>**Liên quan đến bài báo nào**<br>**Ưu tiên**|**Phương pháp**<br>**Thông tin thu được**<br>**Thông số kỳ vọng (Fe-N-CA tốt)**<br>**Thiết bị**<br>**Điều kiện đo**<br>**Mẫu đối chứng cần thiết**<br>**Lưu ý phân tích**<br>**Liên quan đến bài báo nào**<br>**Ưu tiên**|**Phương pháp**<br>**Thông tin thu được**<br>**Thông số kỳ vọng (Fe-N-CA tốt)**<br>**Thiết bị**<br>**Điều kiện đo**<br>**Mẫu đối chứng cần thiết**<br>**Lưu ý phân tích**<br>**Liên quan đến bài báo nào**<br>**Ưu tiên**|**Phương pháp**<br>**Thông tin thu được**<br>**Thông số kỳ vọng (Fe-N-CA tốt)**<br>**Thiết bị**<br>**Điều kiện đo**<br>**Mẫu đối chứng cần thiết**<br>**Lưu ý phân tích**<br>**Liên quan đến bài báo nào**<br>**Ưu tiên**|**Phương pháp**<br>**Thông tin thu được**<br>**Thông số kỳ vọng (Fe-N-CA tốt)**<br>**Thiết bị**<br>**Điều kiện đo**<br>**Mẫu đối chứng cần thiết**<br>**Lưu ý phân tích**<br>**Liên quan đến bài báo nào**<br>**Ưu tiên**|
|---|---|---|---|---|---|---|---|---|
|**XRD (Powder)**|Cấu trúc tinh thể, mức độ carbon<br>hóa, peak Fe₃C/Fe-N|Peak C(002) ~26°, D-band/G-band<br>ratio; không có peak Fe oxide lớn|Máy XRD (Cu-Kα)|2θ: 5–80°, step 0.02°/s|Graphite chuẩn, CA-không<br>doping|Dùng Debye-Scherrer để tính kích<br>thước tinh thể|P1, P2, P4|★★★|
|**Raman Spectroscopy**|Tỉ lệ D/G band → độ khuyết tật;<br>peak 2D → graphitization|I_D/I_G: 0.8–1.2 (khuyết tật vừa, tốt<br>cho sensor)|Raman 532nm<br>laser|5 điểm đo, power <5mW tránh cháy<br>mẫu|CA-N, CA-Fe, CA-blank|Plot 3D map nếu có confocal<br>Raman|P1, P2, P4|★★★|
|**BET (N**₂**adsorption)**|Diện tích bề mặt, phân bố lỗ xốp<br>(mesopore/micropore)|S_BET >500 m²/g; V_pore >0.5<br>cm³/g; d_pore 2–50nm (mesopore)|BET analyzer|Degass 200°C, 6h trước đo|CA-bare (không doping)|Dùng BJH cho phân bố lỗ xốp|P1, P2, P3|★★★|
|**SEM + EDX**|Hình thái bề mặt, phân bố Fe, N|Cấu trúc 3D xốp; EDX: N ~2–8 at%,<br>Fe ~1–5 at%|SEM-EDX|10 kV, coating Au/Pd|CA-bare|Chụp ít nhất 5 vùng, phóng đại 1k–<br>50k×|P1, P2|★★★|
|**TEM + SAED**|Cấu trúc nano, Fe nanoparticles<br>(<10nm)|Fe NPs phân tán đều, d<5nm;<br>SAED: vòng graphite mờ|HRTEM|200 kV|CA-Fe (không N)|Đếm kích thước ≥50 particles|P4|★★|
|**XPS (X-ray**<br>**Photoelectron)**|Trạng thái hóa học Fe (Fe²⁺/Fe³⁺), N<br>(pyridinic/pyrrolic/graphitic)|N: pyridinic-N chiếm ưu thế (398.5<br>eV); Fe 2p: Fe-Nx ~710 eV|XPS|Al-Kα, pass energy 20eV|CA-blank, CA-N|Deconvolution peak dùng<br>CasaXPS/Origin|P1, P2, P4|★★★|
|**TGA**|Độ bền nhiệt, hàm lượng tro (Fe<br>oxide còn lại)|Mất khối <5% dưới 400°C; tro ~5–<br>15%|TGA|N₂, 25→900°C, 10°C/min|CA-bare|Tính % Fe thực tế trong mẫu|P1|★★|
|**FTIR**|Nhóm chức (−OH, C=N, Fe−N,<br>C−N)|Mất peak −OH sau carbon hóa; xuất<br>hiện C≡N, C−N|FTIR (KBr pellet<br>hoặc ATR)|400–4000 cm⁻¹|Xơ dừa ban đầu, cellulose<br>chuẩn|So sánh trước/sau carbonization|P4|★★|
||||||||||
|**B. CHỈ TIÊU ĐIỆN HÓA – CƠ SỞ SO SÁNH (Electrochemical Performance)**|||||||||
|**Thông số**|**Định nghĩa / Công thức**|**Giá trị kỳ vọng tốt**|**Phương pháp đo**|**Điều kiện cụ thể**|**Mẫu so sánh**|**Sai lầm thường gặp**|**Yêu cầu báo cáo Q1**|**Ưu tiên**|
|**LOD (Limit of**<br>**Detection)**|LOD = 3σ/S (σ: noise SD, S: độ<br>nhạy)|Pb²⁺: <0.05 ppb; DA: <10 nM|DPV/ASV|Đường chuẩn 10 nồng độ, mỗi nồng<br>độ 3 lần|GCE bare, CA/GCE không<br>doping|Dùng sai công thức (không tính σ từ<br>blank); LOD quá thấp bất hợp lý|Phải báo cáo theo IUPAC; kèm<br>đường chuẩn|★★★|
|**LOQ (Limit of**<br>**Quantification)**|LOQ = 10σ/S|LOQ = 3.3 × LOD|DPV|Như trên|—|Thường bị bỏ qua → reviewer yêu<br>cầu|Cần kèm LOD|★★|
|**Sensitivity (độ nhạy)**|Độ dốc đường chuẩn (µA/nM hoặc<br>µA/ppb·cm²)|DA: >1 µA/nM·cm²; Pb²⁺: >100<br>µA/ppb·cm²|DPV|Chuẩn bị fresh mỗi ngày|GCE bare|Không chuẩn hóa theo diện tích<br>điện cực → so sánh không công<br>bằng|Normalize theo electrode area|★★★|
|**Linear Range (khoảng**<br>**tuyến tính)**|Khoảng nồng độ có R² >0.99|DA: 0.01–100 µM; Pb: 0.01–10 ppb|DPV|Pha loãng serial|—|Chỉ báo cáo 1 range hẹp để có R²<br>cao|Cần ít nhất 2 linear ranges (low &<br>high)|★★★|
|**Selectivity (tính chọn**<br>**lọc)**|Peak current thay đổi <10% khi<br>thêm interferent|DA: chịu AA, UA, glucose 10×<br>excess; Pb: chịu Cu²⁺, Zn²⁺|DPV|Thêm từng interferent riêng, 10 mM<br>vs 1 mM analyte|—|Chỉ test 1–2 interferent → không đủ|≥10 interferents là tiêu chuẩn Q1|★★★|
|**Repeatability (RSD)**|%RSD của 5 lần đo liên tiếp|RSD <3%|DPV/CV|Cùng điện cực, cùng ngày, n=5|—|Nhầm repeatability vs reproducibility|Cần cả repeatability + reproducibility|★★|
|**Reproducibility**|RSD giữa 5 điện cực chế tạo độc<br>lập|RSD <5%|DPV|5 GCE khác nhau|—|Chỉ test 1 điện cực → reviewer từ<br>chối|Cần n=5 independent electrodes|★★★|



7 

|**BẢNG ĐẶC TRƯNG VẬT LIỆU & CHỈ TIÊU ĐIỆN HÓA – CƠ SỞ SO SÁNH & ĐỊNH LƯỢNG**|**BẢNG ĐẶC TRƯNG VẬT LIỆU & CHỈ TIÊU ĐIỆN HÓA – CƠ SỞ SO SÁNH & ĐỊNH LƯỢNG**|**BẢNG ĐẶC TRƯNG VẬT LIỆU & CHỈ TIÊU ĐIỆN HÓA – CƠ SỞ SO SÁNH & ĐỊNH LƯỢNG**|**BẢNG ĐẶC TRƯNG VẬT LIỆU & CHỈ TIÊU ĐIỆN HÓA – CƠ SỞ SO SÁNH & ĐỊNH LƯỢNG**|**BẢNG ĐẶC TRƯNG VẬT LIỆU & CHỈ TIÊU ĐIỆN HÓA – CƠ SỞ SO SÁNH & ĐỊNH LƯỢNG**|**BẢNG ĐẶC TRƯNG VẬT LIỆU & CHỈ TIÊU ĐIỆN HÓA – CƠ SỞ SO SÁNH & ĐỊNH LƯỢNG**|**BẢNG ĐẶC TRƯNG VẬT LIỆU & CHỈ TIÊU ĐIỆN HÓA – CƠ SỞ SO SÁNH & ĐỊNH LƯỢNG**|**BẢNG ĐẶC TRƯNG VẬT LIỆU & CHỈ TIÊU ĐIỆN HÓA – CƠ SỞ SO SÁNH & ĐỊNH LƯỢNG**|**BẢNG ĐẶC TRƯNG VẬT LIỆU & CHỈ TIÊU ĐIỆN HÓA – CƠ SỞ SO SÁNH & ĐỊNH LƯỢNG**|
|---|---|---|---|---|---|---|---|---|
|**A. ĐẶC TRƯNG VẬT LIỆU (Material Characterization)**|||||||||
|**Stability**|% thay đổi peak sau bảo quản 30<br>ngày|>90% còn lại sau 30 ngày, 4°C|DPV|Đo ngày 1, 7, 14, 21, 30|—|Không đo đủ time points|Cần ít nhất 4 time points|★★|
|**Real sample recovery**|% recovery trong mẫu thực (nước<br>sông, nước tiểu)|Recovery 95–105%|DPV/Standard<br>addition|Spike 3 nồng độ vào mẫu thực|HPLC/ICP hoặc certified<br>reference material|Không dùng standard addition<br>method|Bắt buộc cho Q1; ≥3 mẫu thực|★★★|
|**EIS (Rct)**|Điện trở chuyển điện tích (charge<br>transfer resistance)|Rct giảm mạnh sau khi modify GCE|EIS|Freq: 0.01–100kHz; AC amp 5mV;<br>DC = E°|GCE bare, CA/GCE|Không dùng Randles circuit phù<br>hợp|Phải giải thích Rct và fit model|★★|



8 

|**DANH SÁCH VẬT TƯ HÓA CHẤT & ƯỚC TÍNH CHI PHÍ TOÀN DỰ ÁN**|**DANH SÁCH VẬT TƯ HÓA CHẤT & ƯỚC TÍNH CHI PHÍ TOÀN DỰ ÁN**|**DANH SÁCH VẬT TƯ HÓA CHẤT & ƯỚC TÍNH CHI PHÍ TOÀN DỰ ÁN**|**DANH SÁCH VẬT TƯ HÓA CHẤT & ƯỚC TÍNH CHI PHÍ TOÀN DỰ ÁN**|**DANH SÁCH VẬT TƯ HÓA CHẤT & ƯỚC TÍNH CHI PHÍ TOÀN DỰ ÁN**|**DANH SÁCH VẬT TƯ HÓA CHẤT & ƯỚC TÍNH CHI PHÍ TOÀN DỰ ÁN**|**DANH SÁCH VẬT TƯ HÓA CHẤT & ƯỚC TÍNH CHI PHÍ TOÀN DỰ ÁN**|**DANH SÁCH VẬT TƯ HÓA CHẤT & ƯỚC TÍNH CHI PHÍ TOÀN DỰ ÁN**|
|---|---|---|---|---|---|---|---|
|**STT**|**Hóa chất / Vật tư**|**Mục đích**|**Nhà cung cấp gợi ý**|**Quy cách**|**Số lượng**|**Đơn giá ước tính (VNĐ)**|**Thành tiền (VNĐ)**|
|1|Xơ dừa (coir fiber)|Nguyên liệu chính|Chợ địa phương / hợp tác<br>xã|1 kg|3|15,000|170|
|2|NaOH (96%)|Tiền xử lý, hòa tan cellulose|Xilong / Merck|500g|2|85,000|90|
|3|Urea (99%)|Dung môi hòa tan + N-doping|Xilong|500g|2|45,000|320|
|4|Melamine (99%)|N-doping nguồn phụ|Sigma-Aldrich|100g|1|320,000|180|
|5|FeCl₃·6H₂O (97%)|Fe-doping|Xilong / Sigma|250g|1|180,000|850|
|6|Epichlorohydrin (ECH)|Crosslinker (PA grade)|Sigma-Aldrich|100mL|1|850,000|55|
|7|Citric acid (monohydrate)|Crosslinker xanh|Xilong|500g|1|55,000|#VALUE!|
|8|TMCS (Trimethylchlorosilane, 99%)|Surface modification|Sigma-Aldrich|100mL|1|1,200,000|380|
|9|n-Hexane (anhydrous)|Dung môi TMCS|Xilong|2.5L|1|380,000|840|
|10|Ethanol tuyệt đối (99.8%)|Solvent exchange|Xilong|2.5L|4|210,000|7500|
|11|GCE (Glassy Carbon Electrode, 3mm)|Điện cực nền|Pine Research / CH<br>Instruments|1 pc|10|750,000|#VALUE!|
|12|Nafion solution (5% in alcohol)|Binder màng điện cực|Sigma-Aldrich|5mL|1|1,850,000|230|
|13|PBS tablets (pH 7.4)|Đệm đo dopamine|Sigma-Aldrich|100 tablets|1|230,000|230|
|14|Acetate buffer (pH 4.5)|Đệm đo ion KL|Tự pha|—|—|50,000|280|
|15|Pb(NO₃)₂, Cd(NO₃)₂, CuSO₄|Chuẩn bị standard ion KL|Merck|100g/mỗi loại|1|280,000|650|
|16|Dopamine HCl (99%)|Chuẩn bị standard DA|Sigma-Aldrich|1g|1|650,000|95|
|17|Ascorbic acid, Uric acid|Interferent test|Xilong|500g/mỗi loại|1|95,000|120|
|18|KCl (99%), K₃Fe(CN)₆|Điện dịch EIS|Xilong|500g/mỗi loại|1|120,000|85|
|19|HNO₃, HCl (PA grade)|Rửa GCE, pha chế|Xilong|1L/mỗi loại|1|85,000|960|
|20|Al₂O₃polishing powder (0.05µm)|Đánh bóng GCE|BASi / CH Instruments|pack 25g|2|480,000|500|
|21|Cuvet thạch anh|Raman/UV-Vis|—|1|2|250,000|840|
|22|KBr (IR grade)|FTIR pellet|Sigma|250g|2|420,000|#VALUE!|
|23|Khí N₂(99.999%)|Carbonization, degassing|Air Liquide VN|cylinder 10m³|1|1,200,000|#VALUE!|
|24|Dụng cụ thủy tinh tổng hợp|Beaker, flask, pipette...|Nhiều nhà cung cấp|bộ|1|2,500,000|350|
|25|Màng lọc PTFE 0.45µm|Lọc mẫu trước đo|—|pack 100|1|350,000|0|
|**TỔNG CHI PHÍ ƯỚC TÍNH (chưa bao gồm phí thiết bị đo, dịch vụ phân tích bên ngoài)**|||||||**#VALUE!**|



## **LƯU Ý CHI PHÍ & MUA SẮM** 

- Ưu tiên mua hóa chất từ Xilong (TQ, giá rẻ) cho giai đoạn screening; chuyển sang Sigma-Aldrich cho mẫu đo final công bố 

- TMCS và ECH là hóa chất nguy hiểm – cần kiểm tra quy trình nhập khẩu, lưu kho theo MSDS 

- GCE 3mm: mua 10 cái để dự phòng hư hỏng; có thể tái sử dụng nếu đánh bóng đúng cách 

- Phí đo BET, XPS, TEM thường tính theo dịch vụ (150–500k/mẫu) – KHÔNG có trong bảng, cần bổ sung vào đề tài 

- Khí N₂: liên hệ Air Liquide Vietnam; nếu lab đã có hệ thống gas thì không cần mua thêm 

9 

|**LỜI KHUYÊN TỪ GIÁO SƯ HƯỚNG DẪN – NHỮNG SAI PHẠM & CÁCH KHẮC PHỤC**|**LỜI KHUYÊN TỪ GIÁO SƯ HƯỚNG DẪN – NHỮNG SAI PHẠM & CÁCH KHẮC PHỤC**|**LỜI KHUYÊN TỪ GIÁO SƯ HƯỚNG DẪN – NHỮNG SAI PHẠM & CÁCH KHẮC PHỤC**|**LỜI KHUYÊN TỪ GIÁO SƯ HƯỚNG DẪN – NHỮNG SAI PHẠM & CÁCH KHẮC PHỤC**|**LỜI KHUYÊN TỪ GIÁO SƯ HƯỚNG DẪN – NHỮNG SAI PHẠM & CÁCH KHẮC PHỤC**|**LỜI KHUYÊN TỪ GIÁO SƯ HƯỚNG DẪN – NHỮNG SAI PHẠM & CÁCH KHẮC PHỤC**|
|---|---|---|---|---|---|
|**STT**|**Loại vấn đề**|**Mô tả sai phạm phổ biến**|**Hậu quả**|**Cách khắc phục / Lưu ý**|**Ưu tiên**|
|**S1**|**Tổng hợp**|Dùng nồng độ NaOH quá cao (>5%) khi tiền<br>xử lý|Phá hủy cấu trúc cellulose → không<br>tạo gel được|Giữ NaOH 2%, tăng thời gian xử lý lên 3–4h nếu<br>cần làm sạch hơn|★★★|
|**S2**|**Tổng hợp**|Thêm Fe³⁺quá nhanh vào dung dịch kiềm|Fe(OH)₃kết tủa → phân tán không<br>đều → EDX thấy Fe cục bộ|Thêm từng giọt (dropwise), khuấy mạnh; pH dung<br>dịch không nên >10 khi thêm Fe|★★★|
|**S3**|**Tổng hợp**|Sấy thường không kiểm soát tốc độ nâng nhiệt|Aerogel nứt vỡ, cấu trúc xốp bị<br>collapse|Nâng nhiệt độ tối đa 10°C/h; giữ ở 60°C 12h trước<br>khi lên 80°C|★★★|
|**S4**|**Tổng hợp**|Không degass N₂kỹ trước khi nung|O₂còn lại → cháy mẫu, tạo CO₂<br>thay vì carbon|Chạy N₂flow 30 min trước khi bật lò; kiểm tra kín khí|★★★|
|**S5**|**An toàn**|Thao tác TMCS không trong tủ hút|Hít phải HCl khí và TMCS → nguy<br>hiểm sức khỏe; phản ứng với ẩm<br>không khí|TMCS chỉ thao tác trong tủ hút; mang găng tay<br>nitrile, kính bảo hộ; có bình CO₂cạnh|★★★|
|**E1**|**Điện cực**|Không đánh bóng GCE đúng cách trước khi<br>modify|Background current cao, tín hiệu DA<br>hoặc ion KL kém, RSD >10%|Đánh bóng theo thứ tự: 1µm → 0.3µm → 0.05µm<br>Al₂O₃; rửa siêu âm 5 min trong EtOH, DI water|★★★|
|**E2**|**Điện cực**|Dùng quá nhiều vật liệu CA trên GCE (>15<br>µg/cm²)|Màng dày → khuếch tán ion chậm<br>→ sensitivity giảm, peak tù|Tối ưu 5–10 µg/cm² là phổ biến; cần khảo sát V7<br>trong Sheet 3|★★★|
|**E3**|**Điện cực**|Không dùng fresh solution của dopamine khi<br>đo|Dopamine bị oxy hóa ngoài không<br>khí → nồng độ thực thấp hơn dán<br>nhãn|Pha fresh DA mỗi ngày; bảo quản dung dịch gốc ở<br>4°C, tối, không quá 1 tuần|★★★|
|**E4**|**Điện cực**|Không kiểm soát pH khi đo DA|Oxi hóa DA nhạy cảm pH →<br>E_peak dịch, sensitivity thay đổi|Luôn dùng PBS đệm 0.1M pH 7.4; đo pH trước mỗi<br>thí nghiệm|★★★|
|**D1**|**Dữ liệu**|LOD tính từ đường chuẩn không ở vùng tuyến<br>tính|LOD sai, reviewer từ chối|Chỉ tính LOD = 3σ/S với S = slope trong linear<br>range; vẽ residual plot|★★★|
|**D2**|**Dữ liệu**|So sánh với tài liệu dùng đơn vị khác nhau<br>(ppb vs nM vs µg/L)|Bảng so sánh sai → mất uy tín|Quy đổi tất cả về cùng đơn vị; Pb²⁺: dùng nM và ppb<br>song song|★★|
|**D3**|**Dữ liệu**|Không làm blank/control đủ|Không chứng minh tín hiệu từ<br>analyte → bài bị từ chối|Luôn đo: (1) buffer blank, (2) GCE bare, (3) CA/GCE<br>không doping, (4) mẫu đích|★★★|
|**D4**|**Công bố**|Bảng so sánh với tài liệu (Table comparison)<br>thiếu reference đầy đủ|Bị nghi ngờ plagiarism hoặc<br>fabrication|Mỗi row trong bảng comparison phải có DOI; dùng<br>Web of Science để verify|★★★|
|**D5**|**Công bố**|Hình SEM không có scale bar hoặc chú thích<br>rõ|Reviewer yêu cầu chỉnh sửa, delay|Mọi hình SEM/TEM phải có scale bar, magnification,<br>kV trong caption|★★|
|**D6**|**Phạm vi**|Đi ngoài phạm vi: thử thêm analyte không liên<br>quan|Bài báo mất focus, reviewer đánh<br>giá thấp|Bám sát Pb²⁺/Cd²⁺+ DA; chỉ mở rộng khi có dữ liệu<br>đủ chắc|★★★|



10 

|**TÀI LIỆU THAM KHẢO CHỌN LỌC – XU HƯỚNG VÀ ĐIỂM NHẤN (2020–2025)**|**TÀI LIỆU THAM KHẢO CHỌN LỌC – XU HƯỚNG VÀ ĐIỂM NHẤN (2020–2025)**|**TÀI LIỆU THAM KHẢO CHỌN LỌC – XU HƯỚNG VÀ ĐIỂM NHẤN (2020–2025)**|**TÀI LIỆU THAM KHẢO CHỌN LỌC – XU HƯỚNG VÀ ĐIỂM NHẤN (2020–2025)**|**TÀI LIỆU THAM KHẢO CHỌN LỌC – XU HƯỚNG VÀ ĐIỂM NHẤN (2020–2025)**|**TÀI LIỆU THAM KHẢO CHỌN LỌC – XU HƯỚNG VÀ ĐIỂM NHẤN (2020–2025)**|**TÀI LIỆU THAM KHẢO CHỌN LỌC – XU HƯỚNG VÀ ĐIỂM NHẤN (2020–2025)**|
|---|---|---|---|---|---|---|
|**STT**|**Tác giả / Năm**|**Tiêu đề (rút gọn)**|**Tạp chí**|**IF**|**Điểm nổi bật / Liên quan**|**Liên quan đến nội dung**<br>**nào**|
|R1|Liu et al. 2023|**N-doped carbon aerogel from bamboo for**<br>**simultaneous Pb²**⁺**/Cd²**⁺**detection**|Sensors Actuators B|8.9|Cùng cấu trúc aerogel nhưng từ bamboo; LOD Pb=0.<br>03ppb → cần vượt qua|Bài P1, so sánh Table|
|R2|Zhang et al. 2022|**Fe-N co-doped porous carbon from biomass for**<br>**dopamine sensing**|Analytical Chemistry|8.0|Fe-N-C mechanism giải thích qua DFT; pyridinic-N là vị trí<br>hoạt động|Bài P2, cơ chế|
|R3|Wang et al. 2021|**Ambient pressure drying with TMCS for silica aerogel**|J. Non-Cryst. Solids|3.2|Tài liệu kỹ thuật TMCS surface modification → áp dụng<br>cho cellulose CA|GĐ3 quy trình|
|R4|Zhu et al. 2024|**Coconut coir-derived carbon for energy storage**|ACS Sustainable Chem.|9.1|Dùng xơ dừa → đây là bài ít nhất; cần cite và differentiate|Novelty, P1|
|R5|Chen et al. 2023|**Simultaneous detection of heavy metals and**<br>**neurotransmitters**|ACS Appl. Mater.|9.5|Dual detection Pb²⁺+ DA → tham khảo chiến lược thế<br>CV/DPV|Bài P3|
|R6|Ding et al. 2022|**Electrochemical sensors based on porous carbon**<br>**materials: review**|Chem. Rev.|72.1|Review toàn diện nhất về sensor carbon → đọc phần BET<br>vs performance|Background|
|R7|Nguyen et al. 2023|**Vietnamese biomass-derived carbon for**<br>**electrochemical applications**|J. Electroanal. Chem.|4.8|Tác giả VN → đọc để biết landscape nghiên cứu trong<br>nước|Background VN|
|R8|ISO 5725 / IUPAC 2020|**Analytical method validation guidelines**|IUPAC Technical Report|—|Chuẩn tính LOD, LOQ, repeatability → phải tuân thủ khi<br>viết bài|Validation, Sheet 5B|
|R9|Gao et al. 2024|**Machine learning-assisted optimization of carbon**<br>**electrode preparation**|Nature Commun.|16.6|Xu hướng dùng ML tối ưu → cân nhắc cho bài nâng cao<br>(P4)|Hướng mở rộng|
|R10|WHO Water Quality<br>Guidelines 2022|**Heavy metal limits in drinking water**|WHO|—|Pb: 10 µg/L (ppb) → LOD phải <1 ppb để có ý nghĩa|Bối cảnh P1|
||||||||
|**XU HƯỚNG NGHIÊN CỨU 2024–2026 CẦN BIẾT**|||||||
|**1. Dual/multi-analyte detection trên 1 điện cực → tính ứng dụng cao, ít bài Q1 → ĐÂY LÀ HƯỚNG ƯU TIÊN**|||||||
|2. 'Green synthesis' và 'sustainable/biomass' là keyword hot → xơ dừa VN = lợi thế địa phương|||||||
|3. DFT calculation kết hợp thực nghiệm → tăng impact; nhiều tạp chí Q1 yêu cầu cơ chế tính toán|||||||
|4. Wearable & portable sensor (không phải lab) đang được quan tâm → nếu kết hợp với smartphone = tăng hạng|||||||
|5. Machine learning for sensor optimization → xu hướng 2025–2026; khó nhưng IF rất cao|||||||
|6. Real sample testing trong môi trường thực (nước sông Mekong, nước biển VN) → tăng tính ứng dụng địa phương|||||||



11
