Repository: lehoangnhat96/CA-Synthesis-Research

# 📄 Đề Tài LVTN: Quy trình C.A - Hóa Phân Tích

Đây là kho chứa (repository) quản lý toàn bộ dữ liệu, quy trình phân tích, tài liệu khoa học số hóa và mã nguồn hỗ trợ tự động hóa số liệu cho Đề tài Thạc sĩ Hóa Phân Tích.

---

## 🏛️ Sơ Đồ Thư Viện Tài Liệu Khoa Học Số Hóa (Digital Library)

Toàn bộ **142 tài liệu PDF khoa học độc bản** liên quan đến Carbon Aerogel và Điện hóa đã được số hóa hoàn toàn sang định dạng Markdown (`.md`), trích xuất toàn bộ hình ảnh đi kèm, tự động phân loại học thuật dựa trên nội dung thực tế (Abstract/Conclusion) và sắp xếp đồng bộ vào **9 phân khu chuyên biệt** dưới đây:

File: 1 Ref materials/09_Tai_lieu_Quy_trinh_AI/0_Tong.md (part 1 of 2)
## **GIAI ĐOẠN #0: TIỀN XỬ LÝ (Pre-treatment - Delignification)** 

## 🎯 **MỤC TIÊU TỔNG THỂ** 

**Loại bỏ lignin, hemicellulose và tạp chất từ xơ dừa thô → Cellulose tinh khiết (70-80%) + Bảo tồn cấu trúc ống rỗng tự nhiên** 

Giai đoạn này quyết định **chất lượng nền tảng** - Nếu còn lignin dư → Carbon sẽ không đồng nhất, conductivity thấp 

## 🧪 **HÓA CHẤT & THIẾT BỊ** 

|**Hóa chất/Thiết bị**|**Thông số kỹ thuật**|**Vai trò**|**Điều kiện hoạt động**|
|---|---|---|---|
|**Xơ dừa thô**|Từ vỏ trái dừa, cắt ngắn 2-|Nguyên liệu gốc|Rửa sạch bụi đất, phơi khô sơ|
||3 cm||bộ|
|**NaOH pellets**|AR grade, ≥96%|Phá vỡ lignin (delignification)|⚠Ăn mòn mạnh - Găng tay|
||||cao su dày|
|**H₂O₂ (Hydrogen**|40% (v/v), food grade|Tẩy trắng (bleaching), loại|⚠Oxy hóa mạnh - Tránh|
|**peroxide)**||lignin còn sót|tiếp xúc da|
|**Nước cất (DI water)**|Conductivity <1 μS/cm|Rửa sạch kiềm, acid|Cần ~10-15 lít/batch 100g xơ|
|**Bếp đun có khuấy từ**|T_max 120°C, khuấy 200-|Gia nhiệt đều, tránh cháy đáy|Dùng bình cầu 2-5 lít|
||400 rpm|||
|**Bình phản ứng thủy**|2-5 lít, có nắp hồi lưu|Chứa dung dịch kiềm + xơ dừa|Kính borosilicate chịu kiềm|
|**tinh**|||tốt|
|**Nhiệt kế**|0-150°C, ±1°C|Monitoring nhiệt độ chính xác|Nhúng sát hỗn hợp phản ứng|
|**pH meter**|Dải 0-14, ±0.1 pH|Kiểm tra pH sau rửa|Hiệu chuẩn buffer pH 4, 7, 10|
|**Lưới lọc inox**|Mesh 200 (75 μm)|Lọc xơ sau xử lý|Rửa sạch sau mỗi lần dùng|
|**Tủ sấy đối lưu**|60°C, ±2°C|Sấy khô xơ sau tiền xử lý|Thông gió tốt để thoát ẩm|
|**Cân kỹ thuật**|±0.01g, max 500g|Cân khối lượng trước/sau xử lý|Tính yield cellulose|



📋 **PHÂN TÍCH TỪNG THAO TÁC** 

## **Bước 0A: Delignification (Loại Lignin)** 

|**STT**|**Thao tác kỹ**|**Điều kiện cụ thể**|**Mục đích**|**Cơ chế hóa học**|**Target đạt**|
|---|---|---|---|---|---|
||**thuật**|||||
|**0A.1**|**Chuẩn bị**|• Cắt ngắn 2-3|Loại bụi, đất, tạp|Rửa trôi vật lý|Xơ sạch, không còn|
||**xơ dừa**|cm|chất bề mặt||mùi ẩm mốc|
|||• Rửa nước máy||||
|||3 lần||||
|||• Vắt khô nhẹ||||
|**0A.2**|**Pha dung**|• NaOH 1.5M|Hòa tan kiềm đều|NaOH → Na⁺ + OH⁻|Dung dịch trong,|
||**dịch kiềm**|(~6% w/v)|||không kết tủa|
|||• Thể tích: 20||||
|||ml/g xơ khô||||
|||• Nhiệt độ: 25°C||||
|**0A.3**|**Nấu kiềm**|• 80°C, 90 phút|Phá vỡ liên kết|**Lignin + OH⁻ → Phenolate**|Dung dịch chuyển|
||**lần 1**|• Khuấy 200 rpm|lignin-cellulose|**(tan trong nước)**|nâu sẫm (lignin hòa|
|||• Tỷ lệ xơ:NaOH||**Hemicellulose → Xylan**|tan)|
|||= 1:20 (w/v)||**fragments**(tan)||
|||||Cellulose ít tan vì kết tinh cao||
|**0A.4**|**Lọc & rửa**|• Lọc qua lưới|Loại lignin tan,|Rửa trôi phenolate, Na⁺|pH nước rửa = 9-10|
||**1**|inox|kiềm dư|||
|||• Rửa nước ấm||||
|||(60°C) 5-7 lần||||
|||• Vắt nhẹ||||
|**0A.5**|**Nấu kiềm**|• NaOH 1.5M|Loại lignin còn|Tương tự lần 1, nhưng hiệu|Dung dịch chuyển|
||**lần 2**|mới|sót sâu bên trong|quả hơn vì cấu trúc đã lỏng|vàng nhạt (ít lignin|
|||• 80°C, 90 phút|||hơn)|
|||• Khuấy 200 rpm||||
|**0A.6**|**Lọc & rửa**|• Rửa DI water|Loại sạch kiềm|Rửa đến [OH⁻] < 0.01M|pH = 7.0 ± 0.5|
||**2**|đến pH 7-8|còn lại|||
|||• Kiểm tra pH||||
|||bằng pH meter||||



⚠ **Lưu ý:** 

Nếu sau 2 lần nấu xơ vẫn còn vàng sậm → Nấu lần 3 (80°C, 60 phút) Không nấu quá 3 lần → Cellulose bị phân hủy, độ bền cơ học giảm 

## **Bước 0B: Bleaching (Tẩy Trắng)** 

|**STT**|**Thao tác**|**Điều kiện cụ thể**|**Mục đích**|**Cơ chế hóa học**|**Target đạt**|
|---|---|---|---|---|---|
||**kỹ thuật**|||||
|**0B.1**|**Pha H₂O₂**|• H₂O₂ 40%: pha|Tạo môi trường kiềm|pH cao → H₂O₂ phân ly:|Dung dịch pH 10-|
||**+ NaOH**|loãng → 10% (v/v)|nhẹ cho H₂O₂ hoạt|**H₂O₂ + OH⁻ → HO₂⁻ +**|11, không sủi bọt|
|||• Thêm NaOH 1M|động|**H₂O**||
|||(pH 10-11)||(Perhydroxyl anion, tác||
|||• Thể tích: 20 ml/g||nhân tẩy mạnh)||
|||xơ||||
|**0B.2**|**Tẩy trắng**|• 80°C, 120 phút|Oxy hóa lignin còn sót|**Lignin + H₂O₂ →**|Xơ chuyển trắng|
||**lần 1**|• Khuấy 300 rpm|thành hợp chất tan|**Quinones + CO₂ + H₂O**|kem/vàng nhạt|
|||• Đậy nắp hồi lưu||(Oxy hóa vòng thơm||
|||(H₂O₂ dễ bay hơi)||thành carbonyl)||
|**0B.3**|**Lọc & rửa**|• Lọc, rửa nước ấm 5|Loại sản phẩm oxy|Rửa trôi quinones,|pH = 7-8|
|||lần|hóa tan, H₂O₂ dư|peroxide||
|||• Kiểm tra pH||||
|**0B.4**|**Tẩy trắng**|• H₂O₂ 10% + NaOH|Tẩy trắng hoàn toàn|Tương tự lần 1|Xơ trắng sáng (gần|
||**lần 2**|mới|||như trắng giấy)|
|||• 80°C, 120 phút||||
|**0B.5**|**Rửa cuối**|• Rửa DI water đến|Loại sạch H₂O₂, kiềm,|Ngâm loại ion còn lại|Nước rửa trong|
||**cùng**|pH = 6.5-7.5|tạp chất||suốt, pH trung tính|
|||• Ngâm DI water 30||||
|||phút (thay nước 2||||
|||lần)||||



## **Bước 0C: Sấy Khô** 

|**STT**|**Thao tác kỹ**|**Điều kiện cụ thể**|**Mục đích**|**Cơ chế vật lý**|**Target đạt**|
|---|---|---|---|---|---|
||**thuật**|||||
|**0C.1**|**Vắt nước**|• Dùng tay vắt nhẹ|Loại nước tự|Lực cơ học đẩy nước ra|Độ ẩm ~60-70%|
|||(không vặn xoắn)|do|||
|||• Hoặc ly tâm 2000||||
|||rpm, 5 phút||||
|**0C.2**|**Sấy đối lưu**|• 60°C, 12-16h|Bay hơi nước|Nhiệt độ thấp tránh phân|Độ ẩm <5%|
|||• Trải mỏng trên khay|còn lại|hủy cellulose||
|||inox||||
|**0C.3**|**Cân khối**|• Cân chính xác khối|Tính yield|-|Yield = 40-50% khối|
||**lượng**|lượng khô|cellulose||lượng ban đầu|



## **Công thức tính:** 

Cellulose content (%) = (Khối lượng khô sau xử lý / Khối lượng xơ thô ban đầu) × 100% 

**Target:** 40-50% (cellulose ~70-80%, còn lại mất do loại lignin/hemicellulose) 

## 🔬 **KỸ THUẬT PHÂN TÍCH (Rút gọn)** 

|**Kỹ thuật**|**Thông số đo**|**Target**|**Ý nghĩa**|**Hạng**|
|---|---|---|---|---|
|||||**Q**|
|**FTIR**|Peaks: C=O (1730 cm⁻¹, lignin), C-O-|Lignin peak giảm|Chứng minh|Q3|
||C (1050 cm⁻¹, cellulose)|>80%;|delignification thành công||
|||Cellulose peak mạnh|||
|**TGA**|T_decomposition|Cellulose: Td|Xác nhận cellulose tinh|Q3|
|||~350°C;|khiết||
|||Lignin: Td ~250-|||
|||450°C (rải)|||
|**Visual**|Màu sắc|Trắng kem → trắng|Đánh giá định tính nhanh|Q3|
|**inspection**||sáng|||



**Thông số đo** 

**Ý nghĩa** 

**Kỹ thuật** 

**Target** 

**Hạng Q** 

|**SEM (cross-**|Cấu trúc ống rỗng|Đường kính 5-50|Xác nhận tubular structure|Q2|
|---|---|---|---|---|
|**section)**||μm, không sụp|bảo tồn||



## 🔗 **KẾT QUẢ MẪU CHỐT** 

|**Điều kiện xử lý**|**Cellulose content**|**Lignin còn lại**|**Màu sắc**|**Cấu trúc ống**|**Đánh giá**|
|---|---|---|---|---|---|
||**(%)**|**(%)**||**rỗng**||
|Chưa xử lý|~40%|~30%|Nâu sẫm|Nguyên vẹn|Không dùng|
||||||được|
|Nấu kiềm 1 lần|~55%|~15%|Vàng kem|Nguyên vẹn|Chưa đủ sạch|
|**Nấu kiềm 2 lần + Tẩy 2**|**70-80%**|**<5%**|**Trắng**|**Nguyên vẹn**|**Optimal**|
|**lần** ⭐|||**sáng**|||
|Nấu kiềm 3 lần + Tẩy 3|~75%|<3%|Trắng|Một số ống bị|Over-treatment|
|lần|||sáng|nứt||



## 💡 **GHI CHÚ QUAN TRỌNG** 

## **Tại sao phải loại lignin?** 

Lignin = polyphenol không đều → Carbon hóa không đồng nhất 

- Chứa nhiều O, S → Giảm conductivity 

- Cấu trúc vô định hình → Không tạo graphitic carbon 

## **Tại sao dùng NaOH thay vì acid?** 

Acid (H₂SO₄) phá cả cellulose → Yield thấp 

NaOH chọn lọc với lignin (phenolic OH) → Giữ được cellulose 

## **Tại sao H₂O₂ cần pH cao?** 

pH thấp: H₂O₂ ổn định, tẩy yếu 

pH 10-11: Tạo HO₂⁻ (perhydroxyl), oxy hóa mạnh hơn 10 lần 

**Hạng Q: Q3** (Cơ bản, bắt buộc nhưng không phức tạp) 

## **GIAI ĐOẠN #1: SOL-GEL & IN-SITU METAL DOPING** 

## 🎯 **MỤC TIÊU TỔNG THỂ** 

## **Hòa tan cellulose → Tái kết tủa thành mạng 3D + Doping đồng thời NiCo nanoparticles phân tán đều (insitu synthesis)** 

Giai đoạn này là **QUAN TRỌNG NHẤT** cho việc tạo cấu trúc 3D và phân tán kim loại - Quyết định 60% hiệu năng cuối cùng 

## 🧪 **HÓA CHẤT & THIẾT BỊ** 

|**Hóa chất/Thiết bị**|**Thông số kỹ thuật**|**Vai trò**|**Điều kiện hoạt động**|
|---|---|---|---|
|**Cellulose từ #0**|Độ ẩm <5%, cắt nhỏ|Nguồn carbon chính|Khối lượng tính chính xác (ví dụ:|
||<1 cm||5.0g)|
|**NaOH pellets**|AR grade, ≥96%|Phá vỡ liên kết H|Dùng NaOH tươi, tránh hút ẩm|
|||cellulose||
|**Thiourea (hoặc Urea)**|AR grade, ≥99%|Ức chế tái kết tủa sớm +|⚠Thiourea độc hơn urea, đeo|
|||N-source nhẹ|găng tay|
|**TEPA**|95%, liquid|N-source chính +|⚠Ăn da, kích ứng - Dùng|
|**(Tetraethylenepentamine)**||Chelator kim loại|pipette thủy tinh|
|**NiCl₂·6H₂O**|AR grade, ≥98%|Nguồn Ni|Hòa tan tốt trong nước lạnh|
|**CoCl₂·6H₂O**|AR grade, ≥98%|Nguồn Co|Hòa tan tốt trong nước lạnh|
|**DI water**|Conductivity <1|Dung môi|Khử khí trước dùng (sôi 10 phút,|
||μS/cm||để nguội trong N₂)|
|**Tủ lạnh sâu**|-18°C đến -25°C|Làm lạnh dung dịch kiềm|Nhiệt độ ổn định ±2°C|
|**Magnetic stirrer lạnh**|T: -20°C đến 100°C,|Khuấy ở nhiệt độ âm|Cần chậu làm lạnh bằng ethylene|
||500 rpm||glycol|



|**Hóa chất/Thiết bị**|**Thông số kỹ thuật**|**Vai trò**|**Điều kiện hoạt động**|
|---|---|---|---|
|**Bình tam giác**|250-500 ml, thủy tinh|Chứa dung dịch|Kính borosilicate chịu nhiệt tốt|
|**Tủ ấm**|60°C, ±1°C|Gel hóa|Không khí tĩnh, không rung|
|**Khuôn nhựa PE**|∅5 cm × 2 cm sâu|Đổ gel vào định hình|Rửa sạch acetone trước dùng|
|**Nhiệt kế -50 đến 150°C**|±0.5°C|Monitoring nhiệt độ|Loại digital có đầu dò kim loại|
|||chính xác||



## 📋 **PHÂN TÍCH TỪNG THAO TÁC** 

## **Bước 1A: Hòa Tan Cellulose (Dissolution)** 

|**STT**|**Thao tác kỹ thuật**|**Điều kiện cụ thể**|**Mục đích**|**Cơ chế hóa học**|**Target đạt**|
|---|---|---|---|---|---|
|**1A.1**|**Làm lạnh**|• NaOH: 7% (w/v)|Tiền làm lạnh để|Nhiệt độ thấp → Độ|Dung dịch trong,|
||**NaOH/Thiourea**|• Thiourea: 12%|cellulose tan|nhớt giảm, tăng khả|sánh như gel nhẹ|
|||(w/v)|nhanh|năng xâm nhập||
|||• Làm lạnh -18°C, 4h||||
|**1A.2**|**Thêm cellulose**|• 5g cellulose/100 ml|Ngăn cellulose|**NaOH + Thiourea**phá|Cellulose tan dần,|
|||dung dịch|tái kết tủa ngay|liên kết H giữa chuỗi|dung dịch đặc sệt|
|||• Thêm từ từ, khuấy||cellulose:||
|||500 rpm||• OH⁻ tấn công -OH của||
|||• Nhiệt độ: -12°C đến||glucose unit||
|||-15°C||• Thiourea tạo phức với||
|||||Na⁺ → Giảm ion||
|||||aggregation||
|||||• Cellulose "bơi" tự do||
|||||trong dung dịch||
|**1A.3**|**Khuấy hòa tan**|• -12°C, khuấy 400|Hòa tan hoàn|Tiếp tục phá H-bond,|Dung dịch trong|
|||rpm, 60 phút|toàn cellulose|cellulose chain riêng rẽ|suốt → hơi đục|
|||• Dung dịch trong|||(gel nhẹ)|
|||bình đặt trong chậu||||
|||lạnh||||



⚠ **Lưu ý:** 

Nếu nhiệt độ >-10°C → Cellulose kết tủa lại → Thất bại 

Nếu <-20°C → Dung dịch đông đặc, không khuấy được 

## **Bước 1B: In-Situ Metal Doping** 

|**STT**|**Thao tác kỹ**|**Điều kiện cụ thể**|**Mục đích**|**Cơ chế hóa học**|**Target đạt**|
|---|---|---|---|---|---|
||**thuật**|||||
|**1B.1**|**Pha dung**|• NiCl₂·6H₂O: 0.5M|Chuẩn bị nguồn kim|Ni²⁺, Co²⁺ tồn tại dạng|Dung dịch|
||**dịch kim**|• CoCl₂·6H₂O: 1.0M|loại|[Ni(H₂O)₆]²⁺, [Co(H₂O)₆]²⁺|trong, xanh lam|
||**loại**|• Tỷ lệ Ni:Co = 1:2|||(Co²⁺)|
|||(mol)||||
|||• Hòa tan trong DI||||
|||water lạnh (5°C)||||
|**1B.2**|**Thêm**|• TEPA: 1.5-3.0g (0.01-|TEPA chelate Ni²⁺,|**TEPA có 5 nitơ**|Dung dịch|
||**TEPA**|0.02 mol)|Co²⁺ → Ngăn kết|(pentadentate ligand):|chuyển xanh|
|||• Thêm từ từ vào dung|tủa hydroxide|**Ni²⁺ + TEPA →**|thẫm, không|
|||dịch kim loại||**[Ni(TEPA)]²⁺**(phức bền)|tủa|
|||• Khuấy 25°C, 10 phút||**Co²⁺ + TEPA →**||
|||||**[Co(TEPA)]²⁺**||
|||||→ Kim loại bị "khóa" ở||
|||||dạng phức, không kết tủa||
|**1B.3**|**Trộn vào**|• Thêm từ từ dung dịch|Phân tán đều kim|Phức kim loại "bơi" giữa|Gel đồng nhất,|
||**cellulose gel**|[Metal-TEPA] vào|loại vào mạng|các chuỗi cellulose → Phân|màu xanh đều|
|||cellulose gel|cellulose|tán nano-level|khắp|
|||• Nhiệt độ: -12°C||||
|||• Khuấy 300 rpm, 30||||
|||phút||||



## **Tại sao dùng TEPA?** 

**Chelator mạnh:** Giữ Ni/Co không kết tủa Ni(OH)₂/Co(OH)₂ ở pH cao 

**N-source:** TEPA phân hủy 200-400°C → N doping 

**Size control:** Phức TEPA nhỏ (<2nm) → Sau carbonization → NiCo nano <20nm 

## **Bước 1C: Gelation (Tạo Gel)** 

|**STT**|**Thao tác kỹ**|**Điều kiện cụ thể**|**Mục đích**|**Cơ chế vật lý**|**Target đạt**|
|---|---|---|---|---|---|
||**thuật**|||||
|**1C.1**|**Đổ khuôn**|• Đổ gel vào khuôn|Định hình gel|-|Gel đều, không bọt|
|||PE|||khí|
|||• Độ dày: 1-2 cm||||
|**1C.2**|**Gia nhiệt**|• 60°C, 12h|Cellulose tái kết tủa|**Nhiệt độ tăng**→ Giảm|Gel rắn, đàn hồi nhẹ,|
||**gel hóa**|• Không rung,|tạo mạng 3D|độ tan cellulose:|giữ được hình|
|||không di chuyển||• Chuỗi cellulose gần||
|||||nhau||
|||||• Tái tạo H-bond giữa các||
|||||chuỗi||
|||||• Tạo "nút thắt" vật lý||
|||||(junction zones)||
|||||• Kim loại bị "kẹt" trong||
|||||mạng||
|**1C.3**|**Lấy gel ra**|• Nhẹ nhàng lấy|Kiểm tra chất lượng|-|Gel không nứt,|
|||khỏi khuôn|gel||không rỉ nước|
|||• Quan sát cấu trúc||||



## **Cơ chế tạo mạng 3D:** 

Cellulose chains (linear) --[cooling at -12°C]--> Dissolved chains (mobile) ↓ [heating at 60°C] ↓ Physical crosslinking (H-bonds) ↓ 3D network hydrogel + [Metal-TEPA] trapped inside 

## 🔬 **KỸ THUẬT PHÂN TÍCH (Rút gọn)** 

|**Kỹ thuật**|**Thông số đo**|**Target**|**Ý nghĩa**|**Hạng**|
|---|---|---|---|---|
|||||**Q**|
|**SEM (freeze-dried**|Mạng lưới 3D liên|Sợi nano đan xen, không|Chứng minh 3D network|Q3|
|**gel)**|kết|đứt gãy|||
|**TEM + EDX**|Phân tán Ni, Co|Đốm Ni/Co <5nm, phân tán|Xác nhận in-situ doping thành|**Q2**|
|**mapping**||đều|công||
|**ICP-MS**|Ni, Co content|Ni: 3-5%; Co: 6-10%|Validate loading kim loại|Q3|
||(wt%)||||
|**Particle size (TEM)**|Trước carbonization|Phức [Metal-TEPA]: <2nm|Tiền đoán size sau nung|Q3|



## 🔗 **KẾT QUẢ MẪU CHỐT** 

|**Điều kiện**|**Cellulose tan**|**Phân tán NiCo**|**Gel**|**Cấu trúc**|**Đánh giá**|
|---|---|---|---|---|---|
||**(%)**||**strength**|**3D**||
|Thiourea 8%, -10°C|70%|Vón cục nhẹ|Yếu|Không đều|Chưa tối ưu|
|**Thiourea 12%,**|**>95%**|**Đồng nhất**|**Tốt**|**Liên kết**|**Optimal**|
|**-15°C** ⭐||||**chặt**||
|Urea 12%, -15°C|85%|Đồng nhất|Tốt|Liên kết|OK, nhưng urea kém hơn|
|||||chặt|thiourea|
|Không TEPA|>95%|Kết tủa|Tốt|Tốt|Mất kim loại (tủa ra ngoài)|
|||hydroxide||||



**Kết luận:** Thiourea 12% + TEPA 2-3g là combo tối ưu 

## 💡 **GHI CHÚ QUAN TRỌNG** 

**Tại sao phải -12°C đến -18°C?** 

-10°C: Cellulose kết tủa → Thất bại 

<-20°C: Dung dịch quá đặc, không khuấy được 

- -12°C đến -15°C: Sweet spot cho dissolution 

## **Tại sao Ni:Co = 1:2?** 

Co³⁺/Co⁴⁺ có hoạt tính xúc tác glucose cao hơn Ni 

- Ni stabilize cấu trúc spinel NiCo₂O₄ 

- 1:2 là tỷ lệ tạo spinel lý tưởng 

## **Tại sao gel hóa ở 60°C?** 

<50°C: Gel quá chậm (>24h) 

70°C: Cellulose phân hủy một phần 

- 60°C: Gel trong 10-12h, không 

## **GIAI ĐOẠN #2: FREEZE-DRYING (Sấy Đông Khô Thăng Hoa)** 

## 🎯 **MỤC TIÊU TỔNG THỂ** 

**Bảo tồn cấu trúc 3D xốp của gel carbon mà KHÔNG để bị sụp đổ** → Tạo aerogel có SSA siêu cao (15002500 m²/g) và mesopore 50-60% 

## 📋 **PHÂN TÍCH TỪNG THAO TÁC** 

|**STT**|**Thao tác kỹ**|**Mục đích trực**|**Cơ chế vật lý/hóa học**|**Target đạt được**|**Hậu quả nếu SKIP**|
|---|---|---|---|---|---|
||**thuật**|**tiếp**||||
|**2.1**|**Trao đổi dung**|Giảm lực căng bề|Lực căng bề mặt cao sẽ|Cấu trúc xốp|Gel bị co rút 50-|
||**môi: Nước →**|mặt từ 72 mN/m|"kéo sập" thành gel khi|không bị biến|70%, SSA giảm còn|
||**Ethanol → n-**|(H₂O) xuống ~18|bay hơi. Ethanol (22|dạng khi đông|<500 m²/g (như|
||**Hexane**|mN/m (n-Hexane)|mN/m) là cầu nối hòa tan|lạnh|activated carbon|
||||được cả nước và hexane||thường)|
|**2.2**|**Đông lạnh ở**|Tạo tinh thể băng|Đông chậm tạo tinh thể|Giữ nguyên mạng|Tinh thể lớn đâm|
||**-80°C**|nhỏ, đều khắp gel;|lớn → phá gel. Đông|lưới 3D liên kết|thủng thành gel →|
|||Ngừng mọi phản|nhanh ở -80°C tạo tinh thể||Mất cấu trúc ống|
|||ứng hóa học|vi mô (<1μm) không phá||rỗng|
||||vỡ mạng sợi|||
|**2.3**|**Thăng hoa**|Chuyển băng →|Ở áp suất thấp, H₂O thăng|**Aerogel xốp**,|Sấy thường (100°C):|
||**chân không**|hơi TRỰC TIẾP|hoa mà không nóng chảy.|mesopore|Gel bị sập thành|
||**<20 Pa, -40°C,**|(bỏ qua pha lỏng)|Nếu nóng chảy → lỏng lại|dominant (2-|khối đặc, SSA <300|
||**24-48h**||kéo sập gel|10nm chiếm 50-|m²/g|
|||||60%)||



## 🔬 **KỸ THUẬT PHÂN TÍCH KIỂM TRA KẾT QUẢ** 

**Kỹ thuật 1: BET Surface Area Analysis (N₂ Adsorption 77K)** 

**Thông số đo Target cần Ý nghĩa Liên kết với sensor đạt SSA** 1500-2500 Diện tích bề mặt tổng (internal + **Tăng mật độ active sites** → Sensitivity cao m²/g external) (>700 μA·mM⁻¹·cm⁻²) 

**Thông số đo Target cần Ý nghĩa đạt** 

**Liên kết với sensor** 

|**Mesopore**|50-60%|Lỗ xốp 2-50nm, vừa đủ cho glucose|**Khuếch tán nhanh**→ Response time <5s|
|---|---|---|---|
|**ratio**||(0.9nm) dễ vào||
|**Micropore**|30-40%|Lỗ <2nm, tăng SSA nhưng glucose|Hỗ trợ SSA, nhưng không trực tiếp xúc tác|
|**ratio**||khó vào||
|**Macropore**|5-10%|Lỗ >50nm, đường cao tốc dẫn|Giảm độ uốn khúc (tortuosity τ), tăng mass|
|**ratio**||glucose vào sâu|transport|



## **Cách đánh giá:** 

- **Isotherm Type IV** (hysteresis loop) → Chứng minh mesopore dominant ✓ 

- **Isotherm Type I** → Micropore dominant (không tốt cho glucose sensor) ✗ 

- **Isotherm Type II** → Macropore/non-porous (thất bại hoàn toàn) ✗✗ 

## **Kỹ thuật 2: BJH Pore Size Distribution** 

|**Phân bố lỗ**|**Target**|**Vai trò trong sensor**|
|---|---|---|
|**xốp**|||
|**Peak chính**|4-8 nm|**Optimal cho glucose**: Vừa đủ lớn để glucose (MW=180, size ~0.9nm) diffuse tự do, nhưng|
|||không quá lớn làm giảm SSA|
|**Shoulder**|15-25|Hỗ trợ ion Na⁺/OH⁻ di chuyển trong electrolyte (PBS pH 7.4)|
|**peak**|nm||
|**Tail**|30-50|Kết nối giữa các vùng mesopore, tạo "network hiệu quả"|
||nm||



## **Nguyên tắc:** 

- Glucose + NiOOH → Gluconolactone (phản ứng xảy ra **BÊN TRONG** mesopore) Nếu pore quá nhỏ (<2nm): Glucose không vào được → Chỉ phản ứng ngoài bề mặt → Sensitivity thấp Nếu pore quá lớn (>20nm): SSA giảm → Ít tâm xúc tác → Sensitivity thấp 

**Kỹ thuật 3: SEM Visual Check** 

|**Quan sát**|**Đánh giá**|**Hành động tiếp theo**|
|---|---|---|
|Cấu trúc "bông xốp",|✓Freeze-drying thành|Tiếp tục #3 KOH Activation|
|không co rút|công||
|Bề mặt nhẵn, đặc, bóng|✗Gel bị sập|Cải tiến: Giảm tốc độ đông (-196°C N₂ lỏng quá nhanh), hoặc|
|||tăng thời gian thăng hoa|
|Thấy vết nứt lớn|✗Shrinkage khi thăng|Kiểm tra lại trao đổi dung môi (có thể còn nước dư)|
||hoa||



## ⚙ **TẦM QUAN TRỌNG TRONG CHUỖI CÔNG NGHỆ** 

## **Nếu Giai đoạn #2 THẤT BẠI:** 

Gel bị sập → SSA thấp (<500 m²/g) → Ít active sites 

→ Sensitivity kém (<100 μA·mM⁻¹·cm⁻²) 

→ LOD cao (>10 μM) 

→ KHÔNG ĐỦ CHUẨN cho biosensor (cần LOD <1 μM) 

## **Nếu Giai đoạn #2 THÀNH CÔNG:** 

Aerogel xốp → SSA 1500-2500 m²/g 

→ Mesopore 50-60% (2-10nm) 

→ Glucose dễ tiếp cận NiCo nano (từ Giai đoạn #1) 

→ Kết hợp với N-doping (Giai đoạn #4) 

→ Sensitivity >700 μA·mM⁻¹·cm⁻², LOD <0.5 μM ✓ 

## 🔗 **LIÊN KẾT VỚI CÁC GIAI ĐOẠN KHÁC** 

|**Giai đoạn trước (#1 Sol-Gel)**|**Giai đoạn này (#2 Freeze-Drying)**|**Giai đoạn sau (#4 Carbonization)**|
|---|---|---|
|Tạo mạng 3D + Doping NiCo|**BẢO TỒN**cấu trúc 3D, tạo aerogel|Biến aerogel thành carbon dẫn điện + Kích hoạt|
|in-situ|SSA cao|N, NiCo|
|**Output:**Gel ướt, SSA chưa|**Output:**Aerogel khô, SSA 1500-|**Input:**Cần aerogel xốp để graphitization không|
|tối ưu|2500 m²/g|sụp|



## 📊 **BẢNG TỔNG KẾT TARGET** 

|**Thông số**|**Giá trị target**|**Kỹ thuật đo**|**Quyết định gì?**|**Hạng Q**|
|---|---|---|---|---|
|**SSA**|1500-2500 m²/g|BET|Sensitivity trực tiếp tỷ lệ thuận với SSA|Q2|
|**Mesopore %**|50-60%|BJH|Glucose accessibility → Response time|Q2|
|**Pore size peak**|4-8 nm|BJH|Optimal cho MW=180 (glucose)|Q2|
|**Bulk density**|<0.1 g/cm³|Khối lượng/thể tích|Chứng minh "aerogel" thật sự|Q3|
|**Morphology**|Sponge-like, không co|SEM|Visual proof of success|Q3|



## ⚠ **ĐIỂM QUAN TRỌNG CẦN NHỚ** 

1. **Freeze-drying KHÔNG TẠO lỗ xốp** - Nó chỉ **BẢO TỒN** lỗ xốp có sẵn từ gel 

2. **Mesopore dominant** là KEY cho glucose sensor (không phải SSA càng cao càng tốt) 

3. **Thăng hoa chậm (24-48h)** tốt hơn thăng hoa nhanh (ice crystal migration risk) 

4. **Target BET không phải con số tuyệt đối** - Quan trọng là **PHÂN BỐ** lỗ xốp (mesopore 50-60%) 

## 🎓 **KẾT LUẬN** 

## **Giai đoạn #2 = Cầu nối then chốt:** 

- Input: Gel ướt từ #1 (cấu trúc 3D + NiCo) 

- Process: Thăng hoa giữ nguyên cấu trúc 

- Output: Aerogel xốp, sẵn sàng carbonization (#4) 

- **QUYẾT ĐỊNH:** 70% khả năng thành công của sensor (nếu SSA thấp, các bước sau vô nghĩa) 

## **Hạng Q: Q2** (Bắt buộc phải có BET + BJH để chứng minh) 

## **Reviewer Q1/Q2 sẽ hỏi:** 

- "Tại sao bạn chọn n-Hexane chứ không phải t-Butanol?" → Trả lời: Vapor pressure cao hơn, thăng hoa nhanh hơn 

"Pore size 4-8nm có tối ưu cho glucose không?" → Trả lời: Glucose 0.9nm + hydration shell ~2nm, cần pore >3nm để diffuse tự do 

## **GIAI ĐOẠN #3: KOH ACTIVATION (Hoạt Hóa Kiềm - Optional)** 

## 🎯 **MỤC TIÊU TỔNG THỂ** 

**Tăng SSA thêm 200-500 m²/g và tạo thêm micropore** để fine-tune cấu trúc lỗ xốp (nếu aerogel từ #2 chưa đạt target) 

⚠ **RISK:** KOH quá cao có thể phá hủy NiCo nanoparticles → Cần test trước 

## 🧪 **HÓA CHẤT & THIẾT BỊ** 

|**Hóa chất/Thiết bị**|**Thông số kỹ thuật**|**Vai trò**|**Lưu ý an toàn**|
|---|---|---|---|
|**KOH pellets**|AR grade, ≥85%|Chất hoạt hóa, "đục" thêm|⚠Ăn mòn da, mắt - Đeo|
|||micropore|găng tay, kính|
|**Aerogel từ #2**|Khối lượng xác định (ví dụ:|Nền carbon cần hoạt hóa|Giòn, dễ vỡ - Xử lý nhẹ nhàng|
||1.0g)|||
|**Lò nung ống (Tube**|T_max ≥900°C, kiểm soát|Nung nhiệt độ cao|Kiểm tra độ kín ống, leak gas|
|**furnace)**|khí quyển||nguy hiểm|
|**Khí N₂**|99.99%, 100-200 ml/min|Bảo vệ khí trơ, ngăn oxy hóa|Đảm bảo lưu lượng ổn định|
|**HCl 1M**|AR grade, pha từ HCl 37%|Rửa loại KOH dư và K₂CO₃|⚠Khí HCl độc - Thực hiện|
||||trong tủ hút|
|**Nước cất**|DI water, rửa đến pH 6-7|Loại sạch ion Cl⁻|Kiểm tra pH bằng giấy quỳ|
|**Cân phân tích**|Độ chính xác ±0.1 mg|Cân tỷ lệ KOH:CA|Hiệu chuẩn trước sử dụng|
|**Tủ sấy chân không**|80°C, <0.1 bar|Sấy khô sau rửa|Tránh oxy hóa kim loại|



## 📋 **PHÂN TÍCH TỪNG THAO TÁC** 

**STT Thao tác Điều kiện cụ thể Mục đích Cơ chế hóa học Target đạt kỹ thuật 3.1 Tẩm** • Tỷ lệ KOH:CA = Phân tán đều KOH vào KOH nóng chảy Phủ đều KOH trên 

|**STT**|**Thao tác**|**Điều kiện cụ thể**|**Mục đích**|**Cơ chế hóa học**|**Target đạt**|
|---|---|---|---|---|---|
||**kỹ thuật**|||||
||**KOH**|0.5:1 (khối lượng)|mesopore|(406°C) xâm nhập vào|bề mặt lỗ xốp|
|||• Hòa tan KOH trong||carbon||
|||ethanol/nước (1:1)||||
|||• Ngâm aerogel 2-4h||||
|**3.2**|**Sấy sơ bộ**|80°C, 12h, không khí|Loại bỏ dung môi,|Bay hơi ethanol/nước|KOH pellet siêu nhỏ|
||||KOH khô bám chặt trên||trên thành carbon|
||||carbon|||
|**3.3**|**Nung**|• 750°C, N₂ (150|"Đục" thêm micropore|**6KOH + 2C → 2K +**|SSA tăng 200-500|
||**hoạt hóa**|ml/min), 60 phút|trên thành mesopore|**3H₂ + 2K₂CO₃**|m²/g;|
|||• Tốc độ nung:||• C bị ăn mòn → tạo lỗ|Micropore tăng|
|||5°C/phút||mới|~10%|
|||• Làm nguội tự nhiên||• K intercalate vào||
|||||graphene layers||
|**3.4**|**Rửa acid**|• HCl 1M, 60°C, 4-6h|Loại KOH dư, K₂CO₃,|K₂CO₃ + 2HCl → 2KCl|pH trung tính,|
||**HCl**|• Khuấy từ 200 rpm|K₂O|+ H₂O + CO₂↑|không còn tạp kim|
||||||loại K|
|**3.5**|**Rửa**|• Rửa DI water đến|Loại ion Cl⁻, làm khô|Rửa lặp lại 5-7 lần|Carbon aerogel hoạt|
||**nước &**|pH 6-7|hoàn toàn||hóa, sạch, khô|
||**sấy**|• Sấy chân không||||
|||80°C, 12h||||



## 🔬 **KỸ THUẬT PHÂN TÍCH (Rút gọn)** 

|**Kỹ thuật**|**Thông số đo**|**Target**|**Ý nghĩa**|**Hạng Q**|
|---|---|---|---|---|
|**BET (So sánh**|SSA, Micropore|SSA tăng 15-25%;|Xác nhận hoạt hóa thành|Q3|
|**trước/sau)**|%|Micropore: 35-45%|công||
|**XPS (Ni 2p, Co 2p)**|Ni/Co atomic %|Không giảm >20% so với|Kiểm tra kim loại có bị|**Q2**|
|||trước KOH|mất không|(CRITICAL)|
|**TGA**|Metal content (ash|20-30% (khớp với thiết kế)|Validate loading NiCo|Q3|
||%)||thực tế||
|**SEM**|Morphology|Cấu trúc xốp không đổ vỡ|Visual check|Q3|



⚠ **Red flag:** Nếu XPS cho thấy Ni/Co giảm >30% → KOH đã "ăn mất" kim loại → SKIP bước này, dùng aerogel từ #2 trực tiếp 

## 🔗 **KẾT QUẢ MẤU CHỐT** 

|**Kịch bản**|**SSA**|**Mesopore**|**Micropore**|**Quyết định**|**Hiệu năng sensor dự đoán**|
|---|---|---|---|---|---|
||**(m²/g)**|**(%)**|**(%)**|||
|**Aerogel #2 (không**|1800|55|35|Đủ tốt, SKIP|Sensitivity ~650 μA·mM⁻¹·cm⁻²|
|**KOH)**||||#3||
|**Sau KOH (thành**|2200|50|42|Tốt hơn một|Sensitivity ~750 μA·mM⁻¹·cm⁻²|
|**công)**||||chút||
|**Sau KOH (mất**|2400|48|45|❌Thất bại|Sensitivity <200 μA·mM⁻¹·cm⁻²|
|**NiCo)**|||||(mất xúc tác)|



**Kết luận:** Giai đoạn #3 là **OPTIONAL** - Chỉ thực hiện nếu #2 cho SSA <1500 m²/g. Nếu SSA đã ≥1800 m²/g → SKIP để bảo toàn NiCo. 

## **GIAI ĐOẠN #4: CARBONIZATION (Nhiệt Phân + Doping)** 

## 🎯 **MỤC TIÊU TỔNG THỂ** 

**Biến aerogel cellulose → carbon dẫn điện + Kích hoạt N-doping + Tạo NiCo oxide xúc tác** 

Đây là giai đoạn **QUAN TRỌNG NHẤT** - Quyết định 80% hiệu năng sensor 

## 🧪 **HÓA CHẤT & THIẾT BỊ** 

|**Hóa chất/Thiết bị**|**Thông số kỹ thuật**|**Vai trò**|**Điều kiện hoạt động**|
|---|---|---|---|
|**Aerogel từ #2 hoặc #3**|Khô hoàn toàn, chứa TEPA|Precursor carbon|Bảo quản trong môi trường khô|
||+ NiCo||(desiccator)|
|**Khí N₂**|99.99%, 200 ml/min|Khí quyển trơ, ngăn oxy|Kiểm tra leak trước nung|
|||hóa carbon||



|**Hóa chất/Thiết bị**|**Thông số kỹ thuật**|**Vai trò**|**Điều kiện hoạt động**|
|---|---|---|---|
|**Lò nung ống (Tube**|T_max ≥900°C, program 5-|Carbonization chính xác|• Đường kính ống: ≥50mm|
|**furnace)**|zone||• Chiều dài: ≥600mm|
||||• Vùng đồng nhất: ≥200mm|
|**Ống thạch**|∅50mm × 800mm, chịu|Chứa mẫu, chống ăn mòn|Làm sạch bằng HCl 10% trước|
|**anh/alumina**|nhiệt 1200°C||dùng|
|**Bè sứ/thuyền thạch**|50×30×10mm|Đựng aerogel|Tránh tiếp xúc trực tiếp thành|
|**anh**|||ống|
|**Cảm biến nhiệt độ (K-**|±1°C, 0-1000°C|Monitoring nhiệt độ thực tế|Đặt sát mẫu (cách 2-3cm)|
|**type)**||||
|**Hệ thống khí inert**|Mass flow controller 0-500|Kiểm soát lưu lượng N₂|Hiệu chuẩn 6 tháng/lần|
||ml/min|chính xác||
|**Tủ hút**|Lưu lượng ≥200 m³/h|Hút khí thải (CO₂, H₂O,|Bật trước 30 phút và sau 2h|
|||NH₃, tar)|nung|



## ⚠ **An toàn:** 

- Khí thải chứa NH₃ độc (từ TEPA phân hủy) → Bắt buộc có tủ hút 

- CO độc từ carbon chưa cháy hoàn toàn → Không mở lò khi còn nóng 

- Mẫu sau nung rất giòn, dễ vỡ → Xử lý trong túi PE sạch 

## 📋 **PHÂN TÍCH TỪNG THAO TÁC** 

|**STT**|**Thao tác kỹ**|**Điều kiện cụ**|**Mục đích**|**Cơ chế phản ứng**|**Target đạt**|
|---|---|---|---|---|---|
||**thuật**|**thể**||||
|**4.1**|**Setup mẫu**|• Cân chính xác|Chuẩn bị nung an|-|Vị trí chuẩn, không|
|||aerogel (ví dụ:|toàn||leak|
|||0.5g)||||
|||• Đặt vào||||
|||thuyền sứ ở tâm||||
|||ống||||
|||• Chèn ống, kín||||
|||2 đầu||||



|**STT**|**Thao tác kỹ**|**Điều kiện cụ**|**Mục đích**|**Cơ chế phản ứng**|**Target đạt**|
|---|---|---|---|---|---|
||**thuật**|**thể**||||
|**4.2**|**Purge N₂**|• Lưu lượng 300|Xả hết O₂ trong ống|Thay thế không khí →|[O₂] < 100 ppm|
|||ml/min, 30 phút||Ngăn oxy hóa carbon||
|||• T = 25°C||thành CO₂||
|**4.3**|**Nung từ từ**|• RT → 200°C:|**Giai đoạn 1 (200-**|•**TEPA → NH₃ + amines**|N content: 3-6 at.%;|
|||2°C/phút|**400°C):**Phân hủy|(150-300°C)|Pyridinic-N: >40%|
|||• 200 → 500°C:|TEPA, cellulose|•**Cellulose → Char +**||
|||5°C/phút||**H₂O + CO₂**(300-400°C)||
|||• Giữ 500°C: 30||•**N từ TEPA nhập mạng**||
|||phút||**carbon**(250-450°C)||
|||• N₂: 200||||
|||ml/min||||
|**4.4**|**Carbonization**|• 500 → 550°C:|**Giai đoạn 2 (500-**|•**C-O, C-H → C-C**(loại|• Conductivity: 10-|
||**chính**|2°C/phút|**550°C):**Tạo carbon|O, H)|50 S/cm|
|||• Giữ 550°C:|sp² + NiCo oxide|•**NiCl₂ + O₂(trace) →**|• ID/IG: 0.8-1.0|
|||120 phút||**NiO**|• NiCo₂O₄ spinel|
|||• N₂: 200||•**2NiO + Co₃O₄ →**||
|||ml/min||**NiCo₂O₄**(spinel)||
|||||•**Graphitization nhẹ**||
|||||(vòng thơm 6 carbon liên||
|||||kết)||
|**4.5**|**Làm nguội**|• Tắt lò, giữ N₂|Ngăn oxy hóa carbon|Carbon nóng + O₂ → CO₂|Carbon aerogel đen,|
|||200 ml/min|nóng|(cháy)|nguyên vẹn|
|||• Làm nguội tự||||
|||nhiên 4-6h||||
|||• Mở lò khi T <||||
|||50°C||||
|**4.6**|**Thu hồi**|• Lấy mẫu trong|Bảo quản, tính hiệu|-|Yield = m_carbon /|
|||túi PE sạch|suất||m_aerogel × 100%|
|||• Cân khối||||
|||lượng (yield||||
|||~30-40%)||||



## ⚗ **PHẢN ỨNG HÓA HỌC CHỦ CHỐT** 

## **Phản ứng 1: N-doping (250-450°C)** 

TEPA (C₆H₁₈N₄) --[heat]--> NH₃ + R-NH₂ + R-NH-R' ↓ [Insert into carbon lattice] ↓ Pyridinic-N, Pyrrolic-N, Graphitic-N 

**Điều kiện tối ưu:** 350-400°C (quá thấp: TEPA chưa phân hủy; quá cao: N bay hơi dạng N₂) 

## **Phản ứng 2: Tạo NiCo oxide (450-550°C)** 

NiCl₂·6H₂O --[dehydration]--> NiCl₂ --[O₂ trace]--> NiO CoCl₂·6H₂O --[similar]--> Co₃O₄ 2NiO + Co₃O₄ --[550°C]--> 2NiCo₂O₄ (spinel structure) 

**Lý do spinel tốt:** Ni²⁺/Ni³⁺ mixed valence state → Electron hopping dễ dàng → Xúc tác glucose mạnh 

## **Phản ứng 3: Graphitization (500-550°C)** 

Amorphous carbon --[heat]--> Semi-graphitic carbon (sp² domains) ↓ [Defects from N-doping create active sites] 

**Lưu ý:** Không nung quá 700°C → N sẽ mất (N₂ bay hơi) 

## 🔬 **KỸ THUẬT PHÂN TÍCH (Rút gọn)** 

|**Kỹ thuật**|**Thông số đo**|**Target**|**Ý nghĩa**|**Hạng**|
|---|---|---|---|---|
|||||**Q**|
|**XPS (N 1s)**|Pyridinic-N (398.5eV), Pyrrolic-N|Total N: 3-6%;|**CRITICAL:**Pyridinic-N =|**Q1**|
||(400.0eV), Graphitic-N (401.2eV)|Pyridinic >40%|tâm hút glucose||
|**XPS (Ni 2p,**|Ni²⁺ (855.5eV), Ni³⁺ (857eV), Co²⁺|Ni²⁺/Ni³⁺ ≈ 1:1|Mixed valence = xúc tác|**Q2**|
|**Co 2p)**|(780.5eV), Co³⁺ (782eV)||mạnh||



**Thông số đo** 

**Ý nghĩa** 

**Kỹ thuật** 

**Target** 

**Hạng Q** 

|**Raman**|ID (1350 cm⁻¹), IG (1580 cm⁻¹)|ID/IG = 0.8-1.0|Cân bằng graphitization &|Q2|
|---|---|---|---|---|
||||defect||
|**XRD**|Peaks: NiCo₂O₄ (31.2°, 36.8°, 59.3°)|Spinel phase|Xác nhận cấu trúc xúc tác|Q2|
|||dominant|||
|**4-point**|Conductivity (S/cm)|10-50 S/cm|Fast electron transfer → Low|Q3|
|**probe**|||Rct||
|**TGA**|Metal content (ash %)|20-30%|Validate NiCo loading|Q3|



## **Câu hỏi reviewer Q1 thường hỏi:** 

- "Tại sao 550°C mà không phải 700°C?" → Trả lời: >600°C sẽ mất N (N₂ desorption) 

- "Pyridinic-N có vai trò gì?" → Trả lời: Tạo dipole hút glucose + tăng electron density ở C lân cận 

## 🔗 **KẾT QUẢ MẪU CHỐT** 

|**Điều kiện nung**|**N content**|**Pyridinic-N**|**Conductivity**|**Sensitivity dự đoán**|
|---|---|---|---|---|
|500°C, 2h|5.2%|38%|8 S/cm|~450 μA·mM⁻¹·cm⁻² (OK, chưa tối ưu)|
|**550°C, 2h** ⭐|**4.8%**|**44%**|**35 S/cm**|**~750 μA·mM⁻¹·cm⁻²**(TARGET)|
|600°C, 2h|2.1%|30%|60 S/cm|~300 μA·mM⁻¹·cm⁻² (Mất N, thua 550°C)|



**Kết luận:** 550°C là sweet spot - Cân bằng giữa N-retention và conductivity 

## **GIAI ĐOẠN #5: ELECTRODE FABRICATION (Chế Tạo Điện Cực)** 

## 🎯 **MỤC TIÊU TỔNG THỂ** 

**Biến bột carbon aerogel → màng điện cực đồng nhất, bám dính tốt, tiếp xúc điện ổn định** 

## 🧪 **HÓA CHẤT & THIẾT BỊ** 

|**Hóa chất/Thiết bị**|**Thông số kỹ thuật**|**Vai trò**|**Điều kiện sử dụng**|
|---|---|---|---|
|**Carbon aerogel từ #4**|Bột mịn (<100 mesh)|Active material|Nghiền trong cối mã não 10|
||||phút|
|**Super P (Carbon black)**|≥99.9%, BET ~60 m²/g|Tăng độ dẫn điện|Sigma-Aldrich hoặc Timcal|
|**PVDF (Polyvinylidene**|MW ~534,000, powder|Chất kết dính (binder)|Kynar HSV 900 hoặc tương|
|**fluoride)**|||đương|
|**NMP (N-Methyl-2-**|≥99.5%, anhydrous|Dung môi hòa tan|⚠Độc, sinh sản - Dùng trong|
|**pyrrolidone)**||PVDF|tủ hút|
|**Ni foam**|1×1 cm, 110 PPI, độ dày|Substrate dẫn điện|MTI Corporation hoặc|
||1.6mm||Alantum|
|**Ethanol, Acetone**|AR grade|Làm sạch Ni foam|Rửa trong siêu âm 15 phút|
|**Cân phân tích**|±0.01 mg|Cân chính xác tỷ lệ|Hiệu chuẩn hàng ngày|
|||80:10:10||
|**Magnetic stirrer**|500-1000 rpm, T_max|Khuấy slurry đồng nhất|Khuấy 12h ở 60°C|
||80°C|||
|**Spatula thủy tinh**|Đầu phẳng, mềm|Phết slurry lên Ni foam|Tránh spatula kim loại (nhiễm|
||||tạp)|
|**Tủ sấy chân không**|80°C, <0.1 bar|Sấy khô màng điện cực|Sấy 12h để NMP bay hơi hết|
|**Máy ép thủy lực**|10 MPa, bàn ép∅50mm|Ép màng điện cực|Ép 1 phút, T = 25°C|
|**PBS buffer 0.1M, pH 7.4**|Na₂HPO₄ + NaH₂PO₄|Dung dịch điện hóa|Chuẩn bị tươi, lưu <7 ngày ở|
||||4°C|



## 📋 **PHÂN TÍCH TỪNG THAO TÁC** 

|**STT**|**Thao tác**|**Điều kiện cụ thể**|**Mục đích**|**Cơ chế vật lý**|**Target đạt**|
|---|---|---|---|---|---|
||**kỹ thuật**|||||
|**5.1**|**Pha slurry**|• CA:SuperP:PVDF =|Tạo huyền phù đồng|PVDF hòa tan trong|Slurry sệt, không|



|**STT**|**Thao tác**|**Điều kiện cụ thể**|**Mục đích**|**Cơ chế vật lý**|**Target đạt**|
|---|---|---|---|---|---|
||**kỹ thuật**|||||
|||80:10:10 (khối lượng)|nhất|NMP → bao bọc hạt CA|vón cục|
|||• Tổng khối lượng: 50 mg||+ SuperP||
|||• Thêm NMP: 500 μL||||
|||• Khuấy từ 60°C, 500 rpm,||||
|||12h||||
|**5.2**|**Làm sạch**|• Siêu âm trong acetone 15|Loại dầu mỡ, oxide|Dung môi hòa tan tạp|Ni foam sạch,|
||**Ni foam**|phút|bề mặt|chất hữu cơ|bóng|
|||• Siêu âm trong ethanol 15||||
|||phút||||
|||• Siêu âm trong DI water||||
|||10 phút||||
|||• Sấy 60°C, 2h||||
|**5.3**|**Cắt Ni**|• Kích thước: 1×1 cm|Chuẩn hóa diện tích|-|1 cm² (area|
||**foam**|• Cân chính xác (ví dụ:|điện cực||working|
|||15.3 mg)|||electrode)|
|**5.4**|**Drop-**|• Nhỏ giọt 30 μL slurry lên|Tạo lớp màng mỏng|Slurry thấm vào lỗ xốp|Film không có|
||**casting**|Ni foam|đồng nhất|Ni foam + phủ bề mặt|vết nứt|
||**slurry**|• Dùng spatula phết đều||||
|||• Để khô tự nhiên 10 phút||||
|**5.5**|**Sấy chân**|• 80°C, <0.1 bar, 12h|Bay hơi NMP hoàn|NMP (bp 202°C) bay|NMP còn lại|
||**không**||toàn|hơi chậm → Cần chân|<1%|
|||||không||
|**5.6**|**Ép màng**|• Ép 10 MPa, 1 phút,|Tăng độ bám dính,|PVDF biến dạng dẻo →|Màng không|
|||T=25°C|giảm contact|"chui" vào khe Ni foam|bong khi ngâm|
||||resistance||PBS|
|**5.7**|**Cân khối**|• Cân lại Ni foam + CA|Xác định loading|-|Loading: 3-5|
||**lượng**|• Tính loading: (m_final -|chính xác||mg/cm²|
|||m_Ni) / area||||
|**5.8**|**Ngâm PBS**|• Nhúng vào PBS 0.1M|Làm ướt màng, loại|PBS thấm vào mesopore|Màng không còn|
|||pH 7.4|khí trong lỗ xốp|→ Ion có thể tiếp cận|bong bóng khí|
|||• Để yên 2-4h||||



## 🔬 **KỸ THUẬT PHÂN TÍCH (Rút gọn)** 

|**Kỹ thuật**|**Thông số đo**|**Target**|**Ý nghĩa**|**Hạng Q**|
|---|---|---|---|---|
|**SEM (surface)**|Uniformity, crack|Không nứt, phủ đều|Visual proof chất lượng màng|Q3|
|**CV repeat (3-5 cycles)**|Peak current stability|RSD <5%|Độ bền bám dính tốt|Q3|
|**Weight measurement**|Loading (mg/cm²)|3-5 mg/cm²|Chuẩn hóa so sánh kết quả|Q3|
|**Contact resistance**|2-point probe|<5 Ω|Tiếp xúc điện tốt|Q3|



## ⚠ **Red flag:** 

- Màng nứt nhiều → Tăng PVDF lên 12-15% (giảm CA xuống 75-78%) 

- Màng bong khi ngâm → Ép lại ở 15 MPa hoặc sấy lâu hơn (16h) 

- RSD >10% → Slurry không đồng nhất, khuấy lại 

## 🔗 **KẾT QUẢ MẪU CHỐT** 

|**Tỷ lệ**|**Loading**|**Contact resistance**|**Adhesion**|**Hiệu năng sensor**|
|---|---|---|---|---|
|**CA:SuperP:PVDF**|**(mg/cm²)**|**(Ω)**|||
|85:5:10|3.2|8|Bong nhẹ|Sensitivity cao nhưng không bền|
|**80:10:10** ⭐|**4.1**|**3**|**Rất tốt**|**Optimal**|
|75:10:15|4.8|2|Rất tốt|Sensitivity giảm 15% (quá nhiều|
|||||PVDF cản ion)|



**Kết luận:** 80:10:10 là tỷ lệ chuẩn cho biosensor (balance giữa activity & stability) 

## 💡 **GHI CHÚ QUAN TRỌNG** 

## **Tại sao dùng Ni foam thay vì GCE (Glassy Carbon Electrode)?** 

Ni foam có cấu trúc 3D xốp (110 PPI) → Loading cao gấp 10-20 lần GCE 

Ni kim loại tự nó cũng có hoạt tính xúc tác glucose nhẹ → Synergy với NiCo 

Tuy nhiên, phải test blank Ni foam trước (Ni foam + PVDF không có CA) để trừ background 

## **Tại sao phải ép 10 MPa?** 

Giảm khoảng cách giữa hạt CA → Electron hopping dễ hơn → Lower resistance PVDF " 

## **GIAI ĐOẠN #3: KOH ACTIVATION (Hoạt Hóa Kiềm - Optional)** 

## 🎯 **MỤC TIÊU TỔNG THỂ** 

**Tăng SSA thêm 200-500 m²/g và tạo thêm micropore** để fine-tune cấu trúc lỗ xốp (nếu aerogel từ #2 chưa đạt target) 

⚠ **RISK:** KOH quá cao có thể phá hủy NiCo nanoparticles → Cần test trước 

## 🧪 **HÓA CHẤT & THIẾT BỊ** 

|**Hóa chất/Thiết bị**|**Thông số kỹ thuật**|**Vai trò**|**Lưu ý an toàn**|
|---|---|---|---|
|**KOH pellets**|AR grade, ≥85%|Chất hoạt hóa, "đục" thêm|⚠Ăn mòn da, mắt - Đeo|
|||micropore|găng tay, kính|
|**Aerogel từ #2**|Khối lượng xác định (ví dụ:|Nền carbon cần hoạt hóa|Giòn, dễ vỡ - Xử lý nhẹ nhàng|
||1.0g)|||
|**Lò nung ống (Tube**|T_max ≥900°C, kiểm soát|Nung nhiệt độ cao|Kiểm tra độ kín ống, leak gas|
|**furnace)**|khí quyển||nguy hiểm|
|**Khí N₂**|99.99%, 100-200 ml/min|Bảo vệ khí trơ, ngăn oxy hóa|Đảm bảo lưu lượng ổn định|
|**HCl 1M**|AR grade, pha từ HCl 37%|Rửa loại KOH dư và K₂CO₃|⚠Khí HCl độc - Thực hiện|
||||trong tủ hút|
|**Nước cất**|DI water, rửa đến pH 6-7|Loại sạch ion Cl⁻|Kiểm tra pH bằng giấy quỳ|
|**Cân phân tích**|Độ chính xác ±0.1 mg|Cân tỷ lệ KOH:CA|Hiệu chuẩn trước sử dụng|
|**Tủ sấy chân không**|80°C, <0.1 bar|Sấy khô sau rửa|Tránh oxy hóa kim loại|



## 📋 **PHÂN TÍCH TỪNG THAO TÁC** 

**STT Thao tác Điều kiện cụ thể Mục đích Cơ chế hóa học Target đạt kỹ thuật 3.1 Tẩm** • Tỷ lệ KOH:CA = Phân tán đều KOH vào KOH nóng chảy Phủ đều KOH trên 

|**STT**|**Thao tác**|**Điều kiện cụ thể**|**Mục đích**|**Cơ chế hóa học**|**Target đạt**|
|---|---|---|---|---|---|
||**kỹ thuật**|||||
||**KOH**|0.5:1 (khối lượng)|mesopore|(406°C) xâm nhập vào|bề mặt lỗ xốp|
|||• Hòa tan KOH trong||carbon||
|||ethanol/nước (1:1)||||
|||• Ngâm aerogel 2-4h||||
|**3.2**|**Sấy sơ bộ**|80°C, 12h, không khí|Loại bỏ dung môi,|Bay hơi ethanol/nước|KOH pellet siêu nhỏ|
||||KOH khô bám chặt trên||trên thành carbon|
||||carbon|||
|**3.3**|**Nung**|• 750°C, N₂ (150|"Đục" thêm micropore|**6KOH + 2C → 2K +**|SSA tăng 200-500|
||**hoạt hóa**|ml/min), 60 phút|trên thành mesopore|**3H₂ + 2K₂CO₃**|m²/g;|
|||• Tốc độ nung:||• C bị ăn mòn → tạo lỗ|Micropore tăng|
|||5°C/phút||mới|~10%|
|||• Làm nguội tự nhiên||• K intercalate vào||
|||||graphene layers||
|**3.4**|**Rửa acid**|• HCl 1M, 60°C, 4-6h|Loại KOH dư, K₂CO₃,|K₂CO₃ + 2HCl → 2KCl|pH trung tính,|
||**HCl**|• Khuấy từ 200 rpm|K₂O|+ H₂O + CO₂↑|không còn tạp kim|
||||||loại K|
|**3.5**|**Rửa**|• Rửa DI water đến|Loại ion Cl⁻, làm khô|Rửa lặp lại 5-7 lần|Carbon aerogel hoạt|
||**nước &**|pH 6-7|hoàn toàn||hóa, sạch, khô|
||**sấy**|• Sấy chân không||||
|||80°C, 12h||||



## 🔬 **KỸ THUẬT PHÂN TÍCH (Rút gọn)** 

|**Kỹ thuật**|**Thông số đo**|**Target**|**Ý nghĩa**|**Hạng Q**|
|---|---|---|---|---|
|**BET (So sánh**|SSA, Micropore|SSA tăng 15-25%;|Xác nhận hoạt hóa thành|Q3|
|**trước/sau)**|%|Micropore: 35-45%|công||
|**XPS (Ni 2p, Co 2p)**|Ni/Co atomic %|Không giảm >20% so với|Kiểm tra kim loại có bị|**Q2**|
|||trước KOH|mất không|(CRITICAL)|
|**TGA**|Metal content (ash|20-30% (khớp với thiết kế)|Validate loading NiCo|Q3|
||%)||thực tế||
|**SEM**|Morphology|Cấu trúc xốp không đổ vỡ|Visual check|Q3|



⚠ **Red flag:** Nếu XPS cho thấy Ni/Co giảm >30% → KOH đã "ăn mất" kim loại → SKIP bước này, dùng aerogel từ #2 trực tiếp 

## 🔗 **KẾT QUẢ MẤU CHỐT** 

|**Kịch bản**|**SSA**|**Mesopore**|**Micropore**|**Quyết định**|**Hiệu năng sensor dự đoán**|
|---|---|---|---|---|---|
||**(m²/g)**|**(%)**|**(%)**|||
|**Aerogel #2 (không**|1800|55|35|Đủ tốt, SKIP|Sensitivity ~650 μA·mM⁻¹·cm⁻²|
|**KOH)**||||#3||
|**Sau KOH (thành**|2200|50|42|Tốt hơn một|Sensitivity ~750 μA·mM⁻¹·cm⁻²|
|**công)**||||chút||
|**Sau KOH (mất**|2400|48|45|❌Thất bại|Sensitivity <200 μA·mM⁻¹·cm⁻²|
|**NiCo)**|||||(mất xúc tác)|



**Kết luận:** Giai đoạn #3 là **OPTIONAL** - Chỉ thực hiện nếu #2 cho SSA <1500 m²/g. Nếu SSA đã ≥1800 m²/g → SKIP để bảo toàn NiCo. 

## **GIAI ĐOẠN #4: CARBONIZATION (Nhiệt Phân + Doping)** 

## 🎯 **MỤC TIÊU TỔNG THỂ** 

**Biến aerogel cellulose → carbon dẫn điện + Kích hoạt N-doping + Tạo NiCo oxide xúc tác** 

Đây là giai đoạn **QUAN TRỌNG NHẤT** - Quyết định 80% hiệu năng sensor 

## 🧪 **HÓA CHẤT & THIẾT BỊ** 

|**Hóa chất/Thiết bị**|**Thông số kỹ thuật**|**Vai trò**|**Điều kiện hoạt động**|
|---|---|---|---|
|**Aerogel từ #2 hoặc #3**|Khô hoàn toàn, chứa TEPA|Precursor carbon|Bảo quản trong môi trường khô|
||+ NiCo||(desiccator)|
|**Khí N₂**|99.99%, 200 ml/min|Khí quyển trơ, ngăn oxy|Kiểm tra leak trước nung|
|||hóa carbon||



|**Hóa chất/Thiết bị**|**Thông số kỹ thuật**|**Vai trò**|**Điều kiện hoạt động**|
|---|---|---|---|
|**Lò nung ống (Tube**|T_max ≥900°C, program 5-|Carbonization chính xác|• Đường kính ống: ≥50mm|
|**furnace)**|zone||• Chiều dài: ≥600mm|
||||• Vùng đồng nhất: ≥200mm|
|**Ống thạch**|∅50mm × 800mm, chịu|Chứa mẫu, chống ăn mòn|Làm sạch bằng HCl 10% trước|
|**anh/alumina**|nhiệt 1200°C||dùng|
|**Bè sứ/thuyền thạch**|50×30×10mm|Đựng aerogel|Tránh tiếp xúc trực tiếp thành|
|**anh**|||ống|
