Repository: lehoangnhat96/CA-Synthesis-Research

# 📄 Đề Tài LVTN: Quy trình C.A - Hóa Phân Tích

Đây là kho chứa (repository) quản lý toàn bộ dữ liệu, quy trình phân tích, tài liệu khoa học số hóa và mã nguồn hỗ trợ tự động hóa số liệu cho Đề tài Thạc sĩ Hóa Phân Tích.

---

## 🏛️ Sơ Đồ Thư Viện Tài Liệu Khoa Học Số Hóa (Digital Library)

Toàn bộ **142 tài liệu PDF khoa học độc bản** liên quan đến Carbon Aerogel và Điện hóa đã được số hóa hoàn toàn sang định dạng Markdown (`.md`), trích xuất toàn bộ hình ảnh đi kèm, tự động phân loại học thuật dựa trên nội dung thực tế (Abstract/Conclusion) và sắp xếp đồng bộ vào **9 phân khu chuyên biệt** dưới đây:

File: 1 Ref materials/09_Tai_lieu_Quy_trinh_AI/1 Phan Tich Chi Tiet Giai Doan 0 1_ Tien.md
## **GIAI ĐOẠN #0: TIỀN XỬ LÝ (Pre-treatment - Delignification)** 

## 🎯 **MỤC TIÊU TỔNG THỂ** 

**Loại bỏ lignin, hemicellulose và tạp chất từ xơ dừa thô → Cellulose tinh khiết (70-80%) + Bảo tồn cấu trúc ống rỗng tự nhiên** 

Giai đoạn này quyết định **chất lượng nền tảng** - Nếu còn lignin dư → Carbon sẽ không đồng nhất, conductivity thấp 

## 🧪 **HÓA CHẤT & THIẾT BỊ** 

|**Hóa chất/Thiết bị**|**Thông số kỹ thuật**|**Vai trò**|**Điều kiện hoạt động**|
|---|---|---|---|
|**Xơ dừa thô**|Từ vỏ trái dừa, cắt ngắn 2-|Nguyên liệu gốc|Rửa sạch bụi đất, phơi khô sơ|
||3 cm||bộ|
|**NaOH pellets**|AR grade, ≥96%|Phá vỡ lignin (delignification)|⚠Ăn mòn mạnh - Găng tay|
||||cao su dày|
|**H₂O₂ (Hydrogen**|40% (v/v), food grade|Tẩy trắng (bleaching), loại|⚠Oxy hóa mạnh - Tránh|
|**peroxide)**||lignin còn sót|tiếp xúc da|
|**Nước cất (DI water)**|Conductivity <1 μS/cm|Rửa sạch kiềm, acid|Cần ~10-15 lít/batch 100g xơ|
|**Bếp đun có khuấy từ**|T_max 120°C, khuấy 200-|Gia nhiệt đều, tránh cháy đáy|Dùng bình cầu 2-5 lít|
||400 rpm|||
|**Bình phản ứng thủy**|2-5 lít, có nắp hồi lưu|Chứa dung dịch kiềm + xơ dừa|Kính borosilicate chịu kiềm|
|**tinh**|||tốt|
|**Nhiệt kế**|0-150°C, ±1°C|Monitoring nhiệt độ chính xác|Nhúng sát hỗn hợp phản ứng|
|**pH meter**|Dải 0-14, ±0.1 pH|Kiểm tra pH sau rửa|Hiệu chuẩn buffer pH 4, 7, 10|
|**Lưới lọc inox**|Mesh 200 (75 μm)|Lọc xơ sau xử lý|Rửa sạch sau mỗi lần dùng|
|**Tủ sấy đối lưu**|60°C, ±2°C|Sấy khô xơ sau tiền xử lý|Thông gió tốt để thoát ẩm|
|**Cân kỹ thuật**|±0.01g, max 500g|Cân khối lượng trước/sau xử lý|Tính yield cellulose|



📋 **PHÂN TÍCH TỪNG THAO TÁC** 

## **Bước 0A: Delignification (Loại Lignin)** 

|**STT**|**Thao tác kỹ**|**Điều kiện cụ thể**|**Mục đích**|**Cơ chế hóa học**|**Target đạt**|
|---|---|---|---|---|---|
||**thuật**|||||
|**0A.1**|**Chuẩn bị**|• Cắt ngắn 2-3|Loại bụi, đất, tạp|Rửa trôi vật lý|Xơ sạch, không còn|
||**xơ dừa**|cm|chất bề mặt||mùi ẩm mốc|
|||• Rửa nước máy||||
|||3 lần||||
|||• Vắt khô nhẹ||||
|**0A.2**|**Pha dung**|• NaOH 1.5M|Hòa tan kiềm đều|NaOH → Na⁺ + OH⁻|Dung dịch trong,|
||**dịch kiềm**|(~6% w/v)|||không kết tủa|
|||• Thể tích: 20||||
|||ml/g xơ khô||||
|||• Nhiệt độ: 25°C||||
|**0A.3**|**Nấu kiềm**|• 80°C, 90 phút|Phá vỡ liên kết|**Lignin + OH⁻ → Phenolate**|Dung dịch chuyển|
||**lần 1**|• Khuấy 200 rpm|lignin-cellulose|**(tan trong nước)**|nâu sẫm (lignin hòa|
|||• Tỷ lệ xơ:NaOH||**Hemicellulose → Xylan**|tan)|
|||= 1:20 (w/v)||**fragments**(tan)||
|||||Cellulose ít tan vì kết tinh cao||
|**0A.4**|**Lọc & rửa**|• Lọc qua lưới|Loại lignin tan,|Rửa trôi phenolate, Na⁺|pH nước rửa = 9-10|
||**1**|inox|kiềm dư|||
|||• Rửa nước ấm||||
|||(60°C) 5-7 lần||||
|||• Vắt nhẹ||||
|**0A.5**|**Nấu kiềm**|• NaOH 1.5M|Loại lignin còn|Tương tự lần 1, nhưng hiệu|Dung dịch chuyển|
||**lần 2**|mới|sót sâu bên trong|quả hơn vì cấu trúc đã lỏng|vàng nhạt (ít lignin|
|||• 80°C, 90 phút|||hơn)|
|||• Khuấy 200 rpm||||
|**0A.6**|**Lọc & rửa**|• Rửa DI water|Loại sạch kiềm|Rửa đến [OH⁻] < 0.01M|pH = 7.0 ± 0.5|
||**2**|đến pH 7-8|còn lại|||
|||• Kiểm tra pH||||
|||bằng pH meter||||



⚠ **Lưu ý:** 

Nếu sau 2 lần nấu xơ vẫn còn vàng sậm → Nấu lần 3 (80°C, 60 phút) Không nấu quá 3 lần → Cellulose bị phân hủy, độ bền cơ học giảm 

## **Bước 0B: Bleaching (Tẩy Trắng)** 

|**STT**|**Thao tác**|**Điều kiện cụ thể**|**Mục đích**|**Cơ chế hóa học**|**Target đạt**|
|---|---|---|---|---|---|
||**kỹ thuật**|||||
|**0B.1**|**Pha H₂O₂**|• H₂O₂ 40%: pha|Tạo môi trường kiềm|pH cao → H₂O₂ phân ly:|Dung dịch pH 10-|
||**+ NaOH**|loãng → 10% (v/v)|nhẹ cho H₂O₂ hoạt|**H₂O₂ + OH⁻ → HO₂⁻ +**|11, không sủi bọt|
|||• Thêm NaOH 1M|động|**H₂O**||
|||(pH 10-11)||(Perhydroxyl anion, tác||
|||• Thể tích: 20 ml/g||nhân tẩy mạnh)||
|||xơ||||
|**0B.2**|**Tẩy trắng**|• 80°C, 120 phút|Oxy hóa lignin còn sót|**Lignin + H₂O₂ →**|Xơ chuyển trắng|
||**lần 1**|• Khuấy 300 rpm|thành hợp chất tan|**Quinones + CO₂ + H₂O**|kem/vàng nhạt|
|||• Đậy nắp hồi lưu||(Oxy hóa vòng thơm||
|||(H₂O₂ dễ bay hơi)||thành carbonyl)||
|**0B.3**|**Lọc & rửa**|• Lọc, rửa nước ấm 5|Loại sản phẩm oxy|Rửa trôi quinones,|pH = 7-8|
|||lần|hóa tan, H₂O₂ dư|peroxide||
|||• Kiểm tra pH||||
|**0B.4**|**Tẩy trắng**|• H₂O₂ 10% + NaOH|Tẩy trắng hoàn toàn|Tương tự lần 1|Xơ trắng sáng (gần|
||**lần 2**|mới|||như trắng giấy)|
|||• 80°C, 120 phút||||
|**0B.5**|**Rửa cuối**|• Rửa DI water đến|Loại sạch H₂O₂, kiềm,|Ngâm loại ion còn lại|Nước rửa trong|
||**cùng**|pH = 6.5-7.5|tạp chất||suốt, pH trung tính|
|||• Ngâm DI water 30||||
|||phút (thay nước 2||||
|||lần)||||



## **Bước 0C: Sấy Khô** 

|**STT**|**Thao tác kỹ**|**Điều kiện cụ thể**|**Mục đích**|**Cơ chế vật lý**|**Target đạt**|
|---|---|---|---|---|---|
||**thuật**|||||
|**0C.1**|**Vắt nước**|• Dùng tay vắt nhẹ|Loại nước tự|Lực cơ học đẩy nước ra|Độ ẩm ~60-70%|
|||(không vặn xoắn)|do|||
|||• Hoặc ly tâm 2000||||
|||rpm, 5 phút||||
|**0C.2**|**Sấy đối lưu**|• 60°C, 12-16h|Bay hơi nước|Nhiệt độ thấp tránh phân|Độ ẩm <5%|
|||• Trải mỏng trên khay|còn lại|hủy cellulose||
|||inox||||
|**0C.3**|**Cân khối**|• Cân chính xác khối|Tính yield|-|Yield = 40-50% khối|
||**lượng**|lượng khô|cellulose||lượng ban đầu|



## **Công thức tính:** 

Cellulose content (%) = (Khối lượng khô sau xử lý / Khối lượng xơ thô ban đầu) × 100% 

**Target:** 40-50% (cellulose ~70-80%, còn lại mất do loại lignin/hemicellulose) 

## 🔬 **KỸ THUẬT PHÂN TÍCH (Rút gọn)** 

|**Kỹ thuật**|**Thông số đo**|**Target**|**Ý nghĩa**|**Hạng**|
|---|---|---|---|---|
|||||**Q**|
|**FTIR**|Peaks: C=O (1730 cm⁻¹, lignin), C-O-|Lignin peak giảm|Chứng minh|Q3|
||C (1050 cm⁻¹, cellulose)|>80%;|delignification thành công||
|||Cellulose peak mạnh|||
|**TGA**|T_decomposition|Cellulose: Td|Xác nhận cellulose tinh|Q3|
|||~350°C;|khiết||
|||Lignin: Td ~250-|||
|||450°C (rải)|||
|**Visual**|Màu sắc|Trắng kem → trắng|Đánh giá định tính nhanh|Q3|
|**inspection**||sáng|||



**Thông số đo** 

**Ý nghĩa** 

**Kỹ thuật** 

**Target** 

**Hạng Q** 

|**SEM (cross-**|Cấu trúc ống rỗng|Đường kính 5-50|Xác nhận tubular structure|Q2|
|---|---|---|---|---|
|**section)**||μm, không sụp|bảo tồn||



## 🔗 **KẾT QUẢ MẪU CHỐT** 

|**Điều kiện xử lý**|**Cellulose content**|**Lignin còn lại**|**Màu sắc**|**Cấu trúc ống**|**Đánh giá**|
|---|---|---|---|---|---|
||**(%)**|**(%)**||**rỗng**||
|Chưa xử lý|~40%|~30%|Nâu sẫm|Nguyên vẹn|Không dùng|
||||||được|
|Nấu kiềm 1 lần|~55%|~15%|Vàng kem|Nguyên vẹn|Chưa đủ sạch|
|**Nấu kiềm 2 lần + Tẩy 2**|**70-80%**|**<5%**|**Trắng**|**Nguyên vẹn**|**Optimal**|
|**lần** ⭐|||**sáng**|||
|Nấu kiềm 3 lần + Tẩy 3|~75%|<3%|Trắng|Một số ống bị|Over-treatment|
|lần|||sáng|nứt||



## 💡 **GHI CHÚ QUAN TRỌNG** 

## **Tại sao phải loại lignin?** 

Lignin = polyphenol không đều → Carbon hóa không đồng nhất 

- Chứa nhiều O, S → Giảm conductivity 

- Cấu trúc vô định hình → Không tạo graphitic carbon 

## **Tại sao dùng NaOH thay vì acid?** 

Acid (H₂SO₄) phá cả cellulose → Yield thấp 

NaOH chọn lọc với lignin (phenolic OH) → Giữ được cellulose 

## **Tại sao H₂O₂ cần pH cao?** 

pH thấp: H₂O₂ ổn định, tẩy yếu 

pH 10-11: Tạo HO₂⁻ (perhydroxyl), oxy hóa mạnh hơn 10 lần 

**Hạng Q: Q3** (Cơ bản, bắt buộc nhưng không phức tạp) 

## **GIAI ĐOẠN #1: SOL-GEL & IN-SITU METAL DOPING** 

## 🎯 **MỤC TIÊU TỔNG THỂ** 

## **Hòa tan cellulose → Tái kết tủa thành mạng 3D + Doping đồng thời NiCo nanoparticles phân tán đều (insitu synthesis)** 

Giai đoạn này là **QUAN TRỌNG NHẤT** cho việc tạo cấu trúc 3D và phân tán kim loại - Quyết định 60% hiệu năng cuối cùng 

## 🧪 **HÓA CHẤT & THIẾT BỊ** 

|**Hóa chất/Thiết bị**|**Thông số kỹ thuật**|**Vai trò**|**Điều kiện hoạt động**|
|---|---|---|---|
|**Cellulose từ #0**|Độ ẩm <5%, cắt nhỏ|Nguồn carbon chính|Khối lượng tính chính xác (ví dụ:|
||<1 cm||5.0g)|
|**NaOH pellets**|AR grade, ≥96%|Phá vỡ liên kết H|Dùng NaOH tươi, tránh hút ẩm|
|||cellulose||
|**Thiourea (hoặc Urea)**|AR grade, ≥99%|Ức chế tái kết tủa sớm +|⚠Thiourea độc hơn urea, đeo|
|||N-source nhẹ|găng tay|
|**TEPA**|95%, liquid|N-source chính +|⚠Ăn da, kích ứng - Dùng|
|**(Tetraethylenepentamine)**||Chelator kim loại|pipette thủy tinh|
|**NiCl₂·6H₂O**|AR grade, ≥98%|Nguồn Ni|Hòa tan tốt trong nước lạnh|
|**CoCl₂·6H₂O**|AR grade, ≥98%|Nguồn Co|Hòa tan tốt trong nước lạnh|
|**DI water**|Conductivity <1|Dung môi|Khử khí trước dùng (sôi 10 phút,|
||μS/cm||để nguội trong N₂)|
|**Tủ lạnh sâu**|-18°C đến -25°C|Làm lạnh dung dịch kiềm|Nhiệt độ ổn định ±2°C|
|**Magnetic stirrer lạnh**|T: -20°C đến 100°C,|Khuấy ở nhiệt độ âm|Cần chậu làm lạnh bằng ethylene|
||500 rpm||glycol|



|**Hóa chất/Thiết bị**|**Thông số kỹ thuật**|**Vai trò**|**Điều kiện hoạt động**|
|---|---|---|---|
|**Bình tam giác**|250-500 ml, thủy tinh|Chứa dung dịch|Kính borosilicate chịu nhiệt tốt|
|**Tủ ấm**|60°C, ±1°C|Gel hóa|Không khí tĩnh, không rung|
|**Khuôn nhựa PE**|∅5 cm × 2 cm sâu|Đổ gel vào định hình|Rửa sạch acetone trước dùng|
|**Nhiệt kế -50 đến 150°C**|±0.5°C|Monitoring nhiệt độ|Loại digital có đầu dò kim loại|
|||chính xác||



## 📋 **PHÂN TÍCH TỪNG THAO TÁC** 

## **Bước 1A: Hòa Tan Cellulose (Dissolution)** 

|**STT**|**Thao tác kỹ thuật**|**Điều kiện cụ thể**|**Mục đích**|**Cơ chế hóa học**|**Target đạt**|
|---|---|---|---|---|---|
|**1A.1**|**Làm lạnh**|• NaOH: 7% (w/v)|Tiền làm lạnh để|Nhiệt độ thấp → Độ|Dung dịch trong,|
||**NaOH/Thiourea**|• Thiourea: 12%|cellulose tan|nhớt giảm, tăng khả|sánh như gel nhẹ|
|||(w/v)|nhanh|năng xâm nhập||
|||• Làm lạnh -18°C, 4h||||
|**1A.2**|**Thêm cellulose**|• 5g cellulose/100 ml|Ngăn cellulose|**NaOH + Thiourea**phá|Cellulose tan dần,|
|||dung dịch|tái kết tủa ngay|liên kết H giữa chuỗi|dung dịch đặc sệt|
|||• Thêm từ từ, khuấy||cellulose:||
|||500 rpm||• OH⁻ tấn công -OH của||
|||• Nhiệt độ: -12°C đến||glucose unit||
|||-15°C||• Thiourea tạo phức với||
|||||Na⁺ → Giảm ion||
|||||aggregation||
|||||• Cellulose "bơi" tự do||
|||||trong dung dịch||
|**1A.3**|**Khuấy hòa tan**|• -12°C, khuấy 400|Hòa tan hoàn|Tiếp tục phá H-bond,|Dung dịch trong|
|||rpm, 60 phút|toàn cellulose|cellulose chain riêng rẽ|suốt → hơi đục|
|||• Dung dịch trong|||(gel nhẹ)|
|||bình đặt trong chậu||||
|||lạnh||||



⚠ **Lưu ý:** 

Nếu nhiệt độ >-10°C → Cellulose kết tủa lại → Thất bại 

Nếu <-20°C → Dung dịch đông đặc, không khuấy được 

## **Bước 1B: In-Situ Metal Doping** 

|**STT**|**Thao tác kỹ**|**Điều kiện cụ thể**|**Mục đích**|**Cơ chế hóa học**|**Target đạt**|
|---|---|---|---|---|---|
||**thuật**|||||
|**1B.1**|**Pha dung**|• NiCl₂·6H₂O: 0.5M|Chuẩn bị nguồn kim|Ni²⁺, Co²⁺ tồn tại dạng|Dung dịch|
||**dịch kim**|• CoCl₂·6H₂O: 1.0M|loại|[Ni(H₂O)₆]²⁺, [Co(H₂O)₆]²⁺|trong, xanh lam|
||**loại**|• Tỷ lệ Ni:Co = 1:2|||(Co²⁺)|
|||(mol)||||
|||• Hòa tan trong DI||||
|||water lạnh (5°C)||||
|**1B.2**|**Thêm**|• TEPA: 1.5-3.0g (0.01-|TEPA chelate Ni²⁺,|**TEPA có 5 nitơ**|Dung dịch|
||**TEPA**|0.02 mol)|Co²⁺ → Ngăn kết|(pentadentate ligand):|chuyển xanh|
|||• Thêm từ từ vào dung|tủa hydroxide|**Ni²⁺ + TEPA →**|thẫm, không|
|||dịch kim loại||**[Ni(TEPA)]²⁺**(phức bền)|tủa|
|||• Khuấy 25°C, 10 phút||**Co²⁺ + TEPA →**||
|||||**[Co(TEPA)]²⁺**||
|||||→ Kim loại bị "khóa" ở||
|||||dạng phức, không kết tủa||
|**1B.3**|**Trộn vào**|• Thêm từ từ dung dịch|Phân tán đều kim|Phức kim loại "bơi" giữa|Gel đồng nhất,|
||**cellulose gel**|[Metal-TEPA] vào|loại vào mạng|các chuỗi cellulose → Phân|màu xanh đều|
|||cellulose gel|cellulose|tán nano-level|khắp|
|||• Nhiệt độ: -12°C||||
|||• Khuấy 300 rpm, 30||||
|||phút||||



## **Tại sao dùng TEPA?** 

**Chelator mạnh:** Giữ Ni/Co không kết tủa Ni(OH)₂/Co(OH)₂ ở pH cao 

**N-source:** TEPA phân hủy 200-400°C → N doping 

**Size control:** Phức TEPA nhỏ (<2nm) → Sau carbonization → NiCo nano <20nm 

## **Bước 1C: Gelation (Tạo Gel)** 

|**STT**|**Thao tác kỹ**|**Điều kiện cụ thể**|**Mục đích**|**Cơ chế vật lý**|**Target đạt**|
|---|---|---|---|---|---|
||**thuật**|||||
|**1C.1**|**Đổ khuôn**|• Đổ gel vào khuôn|Định hình gel|-|Gel đều, không bọt|
|||PE|||khí|
|||• Độ dày: 1-2 cm||||
|**1C.2**|**Gia nhiệt**|• 60°C, 12h|Cellulose tái kết tủa|**Nhiệt độ tăng**→ Giảm|Gel rắn, đàn hồi nhẹ,|
||**gel hóa**|• Không rung,|tạo mạng 3D|độ tan cellulose:|giữ được hình|
|||không di chuyển||• Chuỗi cellulose gần||
|||||nhau||
|||||• Tái tạo H-bond giữa các||
|||||chuỗi||
|||||• Tạo "nút thắt" vật lý||
|||||(junction zones)||
|||||• Kim loại bị "kẹt" trong||
|||||mạng||
|**1C.3**|**Lấy gel ra**|• Nhẹ nhàng lấy|Kiểm tra chất lượng|-|Gel không nứt,|
|||khỏi khuôn|gel||không rỉ nước|
|||• Quan sát cấu trúc||||



## **Cơ chế tạo mạng 3D:** 

Cellulose chains (linear) --[cooling at -12°C]--> Dissolved chains (mobile) ↓ [heating at 60°C] ↓ Physical crosslinking (H-bonds) ↓ 3D network hydrogel + [Metal-TEPA] trapped inside 

## 🔬 **KỸ THUẬT PHÂN TÍCH (Rút gọn)** 

|**Kỹ thuật**|**Thông số đo**|**Target**|**Ý nghĩa**|**Hạng**|
|---|---|---|---|---|
|||||**Q**|
|**SEM (freeze-dried**|Mạng lưới 3D liên|Sợi nano đan xen, không|Chứng minh 3D network|Q3|
|**gel)**|kết|đứt gãy|||
|**TEM + EDX**|Phân tán Ni, Co|Đốm Ni/Co <5nm, phân tán|Xác nhận in-situ doping thành|**Q2**|
|**mapping**||đều|công||
|**ICP-MS**|Ni, Co content|Ni: 3-5%; Co: 6-10%|Validate loading kim loại|Q3|
||(wt%)||||
|**Particle size (TEM)**|Trước carbonization|Phức [Metal-TEPA]: <2nm|Tiền đoán size sau nung|Q3|



## 🔗 **KẾT QUẢ MẪU CHỐT** 

|**Điều kiện**|**Cellulose tan**|**Phân tán NiCo**|**Gel**|**Cấu trúc**|**Đánh giá**|
|---|---|---|---|---|---|
||**(%)**||**strength**|**3D**||
|Thiourea 8%, -10°C|70%|Vón cục nhẹ|Yếu|Không đều|Chưa tối ưu|
|**Thiourea 12%,**|**>95%**|**Đồng nhất**|**Tốt**|**Liên kết**|**Optimal**|
|**-15°C** ⭐||||**chặt**||
|Urea 12%, -15°C|85%|Đồng nhất|Tốt|Liên kết|OK, nhưng urea kém hơn|
|||||chặt|thiourea|
|Không TEPA|>95%|Kết tủa|Tốt|Tốt|Mất kim loại (tủa ra ngoài)|
|||hydroxide||||



**Kết luận:** Thiourea 12% + TEPA 2-3g là combo tối ưu 

## 💡 **GHI CHÚ QUAN TRỌNG** 

**Tại sao phải -12°C đến -18°C?** 

-10°C: Cellulose kết tủa → Thất bại 

<-20°C: Dung dịch quá đặc, không khuấy được 

- -12°C đến -15°C: Sweet spot cho dissolution 

## **Tại sao Ni:Co = 1:2?** 

Co³⁺/Co⁴⁺ có hoạt tính xúc tác glucose cao hơn Ni 

- Ni stabilize cấu trúc spinel NiCo₂O₄ 

- 1:2 là tỷ lệ tạo spinel lý tưởng 

## **Tại sao gel hóa ở 60°C?** 

<50°C: Gel quá chậm (>24h) 

70°C: Cellulose phân hủy một phần 

- 60°C: Gel trong 10-12h, không

File: 1 Ref materials/09_Tai_lieu_Quy_trinh_AI/2.0 Phân Tích Chi Tiết Giai Đoạn #2_ FREEZE-DRYING.md
## **GIAI ĐOẠN #2: FREEZE-DRYING (Sấy Đông Khô Thăng Hoa)** 

## 🎯 **MỤC TIÊU TỔNG THỂ** 

**Bảo tồn cấu trúc 3D xốp của gel carbon mà KHÔNG để bị sụp đổ** → Tạo aerogel có SSA siêu cao (15002500 m²/g) và mesopore 50-60% 

## 📋 **PHÂN TÍCH TỪNG THAO TÁC** 

|**STT**|**Thao tác kỹ**|**Mục đích trực**|**Cơ chế vật lý/hóa học**|**Target đạt được**|**Hậu quả nếu SKIP**|
|---|---|---|---|---|---|
||**thuật**|**tiếp**||||
|**2.1**|**Trao đổi dung**|Giảm lực căng bề|Lực căng bề mặt cao sẽ|Cấu trúc xốp|Gel bị co rút 50-|
||**môi: Nước →**|mặt từ 72 mN/m|"kéo sập" thành gel khi|không bị biến|70%, SSA giảm còn|
||**Ethanol → n-**|(H₂O) xuống ~18|bay hơi. Ethanol (22|dạng khi đông|<500 m²/g (như|
||**Hexane**|mN/m (n-Hexane)|mN/m) là cầu nối hòa tan|lạnh|activated carbon|
||||được cả nước và hexane||thường)|
|**2.2**|**Đông lạnh ở**|Tạo tinh thể băng|Đông chậm tạo tinh thể|Giữ nguyên mạng|Tinh thể lớn đâm|
||**-80°C**|nhỏ, đều khắp gel;|lớn → phá gel. Đông|lưới 3D liên kết|thủng thành gel →|
|||Ngừng mọi phản|nhanh ở -80°C tạo tinh thể||Mất cấu trúc ống|
|||ứng hóa học|vi mô (<1μm) không phá||rỗng|
||||vỡ mạng sợi|||
|**2.3**|**Thăng hoa**|Chuyển băng →|Ở áp suất thấp, H₂O thăng|**Aerogel xốp**,|Sấy thường (100°C):|
||**chân không**|hơi TRỰC TIẾP|hoa mà không nóng chảy.|mesopore|Gel bị sập thành|
||**<20 Pa, -40°C,**|(bỏ qua pha lỏng)|Nếu nóng chảy → lỏng lại|dominant (2-|khối đặc, SSA <300|
||**24-48h**||kéo sập gel|10nm chiếm 50-|m²/g|
|||||60%)||



## 🔬 **KỸ THUẬT PHÂN TÍCH KIỂM TRA KẾT QUẢ** 

**Kỹ thuật 1: BET Surface Area Analysis (N₂ Adsorption 77K)** 

**Thông số đo Target cần Ý nghĩa Liên kết với sensor đạt SSA** 1500-2500 Diện tích bề mặt tổng (internal + **Tăng mật độ active sites** → Sensitivity cao m²/g external) (>700 μA·mM⁻¹·cm⁻²) 

**Thông số đo Target cần Ý nghĩa đạt** 

**Liên kết với sensor** 

|**Mesopore**|50-60%|Lỗ xốp 2-50nm, vừa đủ cho glucose|**Khuếch tán nhanh**→ Response time <5s|
|---|---|---|---|
|**ratio**||(0.9nm) dễ vào||
|**Micropore**|30-40%|Lỗ <2nm, tăng SSA nhưng glucose|Hỗ trợ SSA, nhưng không trực tiếp xúc tác|
|**ratio**||khó vào||
|**Macropore**|5-10%|Lỗ >50nm, đường cao tốc dẫn|Giảm độ uốn khúc (tortuosity τ), tăng mass|
|**ratio**||glucose vào sâu|transport|



## **Cách đánh giá:** 

- **Isotherm Type IV** (hysteresis loop) → Chứng minh mesopore dominant ✓ 

- **Isotherm Type I** → Micropore dominant (không tốt cho glucose sensor) ✗ 

- **Isotherm Type II** → Macropore/non-porous (thất bại hoàn toàn) ✗✗ 

## **Kỹ thuật 2: BJH Pore Size Distribution** 

|**Phân bố lỗ**|**Target**|**Vai trò trong sensor**|
|---|---|---|
|**xốp**|||
|**Peak chính**|4-8 nm|**Optimal cho glucose**: Vừa đủ lớn để glucose (MW=180, size ~0.9nm) diffuse tự do, nhưng|
|||không quá lớn làm giảm SSA|
|**Shoulder**|15-25|Hỗ trợ ion Na⁺/OH⁻ di chuyển trong electrolyte (PBS pH 7.4)|
|**peak**|nm||
|**Tail**|30-50|Kết nối giữa các vùng mesopore, tạo "network hiệu quả"|
||nm||



## **Nguyên tắc:** 

- Glucose + NiOOH → Gluconolactone (phản ứng xảy ra **BÊN TRONG** mesopore) Nếu pore quá nhỏ (<2nm): Glucose không vào được → Chỉ phản ứng ngoài bề mặt → Sensitivity thấp Nếu pore quá lớn (>20nm): SSA giảm → Ít tâm xúc tác → Sensitivity thấp 

**Kỹ thuật 3: SEM Visual Check** 

|**Quan sát**|**Đánh giá**|**Hành động tiếp theo**|
|---|---|---|
|Cấu trúc "bông xốp",|✓Freeze-drying thành|Tiếp tục #3 KOH Activation|
|không co rút|công||
|Bề mặt nhẵn, đặc, bóng|✗Gel bị sập|Cải tiến: Giảm tốc độ đông (-196°C N₂ lỏng quá nhanh), hoặc|
|||tăng thời gian thăng hoa|
|Thấy vết nứt lớn|✗Shrinkage khi thăng|Kiểm tra lại trao đổi dung môi (có thể còn nước dư)|
||hoa||



## ⚙ **TẦM QUAN TRỌNG TRONG CHUỖI CÔNG NGHỆ** 

## **Nếu Giai đoạn #2 THẤT BẠI:** 

Gel bị sập → SSA thấp (<500 m²/g) → Ít active sites 

→ Sensitivity kém (<100 μA·mM⁻¹·cm⁻²) 

→ LOD cao (>10 μM) 

→ KHÔNG ĐỦ CHUẨN cho biosensor (cần LOD <1 μM) 

## **Nếu Giai đoạn #2 THÀNH CÔNG:** 

Aerogel xốp → SSA 1500-2500 m²/g 

→ Mesopore 50-60% (2-10nm) 

→ Glucose dễ tiếp cận NiCo nano (từ Giai đoạn #1) 

→ Kết hợp với N-doping (Giai đoạn #4) 

→ Sensitivity >700 μA·mM⁻¹·cm⁻², LOD <0.5 μM ✓ 

## 🔗 **LIÊN KẾT VỚI CÁC GIAI ĐOẠN KHÁC** 

|**Giai đoạn trước (#1 Sol-Gel)**|**Giai đoạn này (#2 Freeze-Drying)**|**Giai đoạn sau (#4 Carbonization)**|
|---|---|---|
|Tạo mạng 3D + Doping NiCo|**BẢO TỒN**cấu trúc 3D, tạo aerogel|Biến aerogel thành carbon dẫn điện + Kích hoạt|
|in-situ|SSA cao|N, NiCo|
|**Output:**Gel ướt, SSA chưa|**Output:**Aerogel khô, SSA 1500-|**Input:**Cần aerogel xốp để graphitization không|
|tối ưu|2500 m²/g|sụp|



## 📊 **BẢNG TỔNG KẾT TARGET** 

|**Thông số**|**Giá trị target**|**Kỹ thuật đo**|**Quyết định gì?**|**Hạng Q**|
|---|---|---|---|---|
|**SSA**|1500-2500 m²/g|BET|Sensitivity trực tiếp tỷ lệ thuận với SSA|Q2|
|**Mesopore %**|50-60%|BJH|Glucose accessibility → Response time|Q2|
|**Pore size peak**|4-8 nm|BJH|Optimal cho MW=180 (glucose)|Q2|
|**Bulk density**|<0.1 g/cm³|Khối lượng/thể tích|Chứng minh "aerogel" thật sự|Q3|
|**Morphology**|Sponge-like, không co|SEM|Visual proof of success|Q3|



## ⚠ **ĐIỂM QUAN TRỌNG CẦN NHỚ** 

1. **Freeze-drying KHÔNG TẠO lỗ xốp** - Nó chỉ **BẢO TỒN** lỗ xốp có sẵn từ gel 

2. **Mesopore dominant** là KEY cho glucose sensor (không phải SSA càng cao càng tốt) 

3. **Thăng hoa chậm (24-48h)** tốt hơn thăng hoa nhanh (ice crystal migration risk) 

4. **Target BET không phải con số tuyệt đối** - Quan trọng là **PHÂN BỐ** lỗ xốp (mesopore 50-60%) 

## 🎓 **KẾT LUẬN** 

## **Giai đoạn #2 = Cầu nối then chốt:** 

- Input: Gel ướt từ #1 (cấu trúc 3D + NiCo) 

- Process: Thăng hoa giữ nguyên cấu trúc 

- Output: Aerogel xốp, sẵn sàng carbonization (#4) 

- **QUYẾT ĐỊNH:** 70% khả năng thành công của sensor (nếu SSA thấp, các bước sau vô nghĩa) 

## **Hạng Q: Q2** (Bắt buộc phải có BET + BJH để chứng minh) 

## **Reviewer Q1/Q2 sẽ hỏi:** 

- "Tại sao bạn chọn n-Hexane chứ không phải t-Butanol?" → Trả lời: Vapor pressure cao hơn, thăng hoa nhanh hơn 

"Pore size 4-8nm có tối ưu cho glucose không?" → Trả lời: Glucose 0.9nm + hydration shell ~2nm, cần pore >3nm để diffuse tự do

File: 1 Ref materials/09_Tai_lieu_Quy_trinh_AI/Bảng Tổng Hợp Quy Trình Tổng Hợp Carbon Aerogel - Đầy Đủ 6 Giai Đoạn.md
**QUY TRÌNH TỔNG HỢP CARBON AEROGEL TỪ XƠ DỪA ĐẾN MÀNG ĐIỆN CỰC** 

## **GIAI ĐOẠN #0: TIỀN XỬ LÝ (Delignification)** 

## 🎯 **MỤC TIÊU** 

Loại bỏ lignin, hemicellulose → Cellulose sạch, xơ dừa vàng rơm + Bảo tồn cấu trúc ống rỗng 

## 📋 **BẢNG 0.1: HÓA CHẤT VÀ THIẾT BỊ** 

|**STT**|**Hóa chất/Thiết**|**Thông số kỹ thuật**|**Nồng độ/Điều kiện**|**Vai trò**|**Nhà cung cấp**|
|---|---|---|---|---|---|
||**bị**|||||
|**HÓA**||||||
|**CHẤT**||||||
|1|Xơ dừa thô|Từ vỏ trái dừa|Cắt 2-3 cm|Nguyên liệu|Thu gom địa|
||||||phương|
|2|NaOH pellets|AR grade, ≥96%|**1.5M (~6% w/v)**|Delignification|Xilong, Merck|
|3|DI water|Conductivity <1|-|Rửa sạch|Hệ thống RO|
|||μS/cm||||
|**THIẾT BỊ**||||||
|4|Bếp đun khuấy|T_max 120°C|200-400 rpm|Gia nhiệt đều|IKA, Heidolph|
||từ|||||
|5|Bình phản ứng|2-5 lít, borosilicate|-|Chứa dung|Duran, Schott|
|||||dịch||
|6|Nhiệt kế|0-150°C|±1°C|Monitoring|-|
|7|pH meter|Dải 0-14|±0.1 pH|Kiểm tra pH|Mettler Toledo|
|8|Lưới lọc inox|Mesh 200|75 μm|Lọc xơ|-|
|9|Tủ sấy đối lưu|60°C|±2°C|Sấy khô|Memmert|



📋 **BẢNG 0.2: CÁC BƯỚC THỰC HIỆN CHI TIẾT** 

**Điều kiện cụ thể** 

**Mục đích Target kiểm tra** 

**Tên bước** 

**Bước** 

**Thời gian** 

## **PHẦN A:** 

## **DELIGNIFICATION** 

|0A.1|Chuẩn bị|Cắt 2-3 cm, rửa nước|30 phút|Làm sạch bề|Xơ sạch,|
|---|---|---|---|---|---|
||xơ|máy 3 lần||mặt|không mùi|
|0A.2|Pha NaOH|**1.5M, 20 ml/g xơ khô**,|15 phút|Hòa tan kiềm|Dung dịch|
|||25°C|||trong|
|0A.3|Nấu kiềm|**80°C, 90 phút, 200 rpm**|1.5h|Phá lignin-|Dung dịch nâu|
||lần 1|||cellulose|sẫm|
|0A.4|Lọc & rửa|Rửa nước ấm 60°C, 5-7|30 phút|Loại lignin tan|pH = 9-10|
||1|lần||||
|0A.5|Nấu kiềm|**NaOH 1.5M mới, 80°C,**|1.5h|Loại lignin sâu|Dung dịch|
||lần 2|**90 phút**|||vàng nhạt|
|0A.6|Lọc & rửa|Rửa DI water đến pH 7-8|45 phút|Loại kiềm dư|pH = 7.0 ± 0.5|
||2|||||
|**PHẦN B: SẤY KHÔ**||||||
|0B.1|Vắt nước|Ly tâm 2000 rpm, 5 phút|5 phút|Loại nước tự do|Độ ẩm ~60-70%|
|0B.2|Sấy đối lưu|**60°C, 12-16h**, trải mỏng|12-16h|Bay hơi nước|Độ ẩm <5%|
|0B.3|Cân khối lượng|Cân chính xác|5 phút|Tính yield|**Yield = 40-50%**|



## 📋 **BẢNG 0.3: KỸ THUẬT PHÂN TÍCH & TARGET** 

|**Kỹ**||**Thông số đo**||**Target**|**Ý nghĩa**||**Hạng**|
|---|---|---|---|---|---|---|---|
|**thuật**|||||||**Q**|
|FTIR||Peaks lignin (1730 cm⁻¹), cellulose (1050||Lignin giảm >80%|Delignification thành||Q3|
|||cm⁻¹)|||công|||
|TGA||T_decomposition||Cellulose Td|Cellulose tinh khiết||Q3|
|||||~350°C||||
|Visual||Màu sắc||Vàng rơm / Nâu nhạt|Đánh giá nhanh||Q3|
|SEM||Cấu trúc ống rỗng||Đường kính 5-50|Tubular structure bảo|tồn|Q2|
|||||μm||||
|⚠**Lưu ý:**||||||||
||Nấu kiềm tối đa 3 lần (>3 lần → cellulose phân hủy)|||||||
|**GIAI**|**ĐOẠN #1: SOL-GEL**||**& IN-SITU METAL DOPING**|||||
|🎯**MỤC TIÊU**||||||||
|Hòa tan cellulose → Tái kết tủa 3D + Doping NiCo||||đồng thời (in-situ)||||
|📋**BẢNG**||**1.1: HÓA CHẤT VÀ THIẾT BỊ**||||||
|**STT**||**Hóa chất/Thiết bị**|**Thông số kỹ**|**Nồng độ/Tỷ lệ**|**Vai trò**|**Nhà cung cấp**||
||||**thuật**|||||
|**HÓA**||||||||
|**CHẤT**||||||||
|1||Cellulose từ #0|Độ ẩm <5%|5g/100ml|Nguồn carbon|Từ giai đoạn||
|||||||#0||
|2||NaOH pellets|AR grade, ≥96%|**7% (w/v)**|Phá liên kết H|Xilong,||
|||||||Merck||
|3||Thiourea|AR grade, ≥99%|**12% (w/v)**|Ức chế kết tủa + N-|Sigma-||
||||||source|Aldrich||



## ⚠ **Lưu ý:** 

## **GIAI ĐOẠN #1: SOL-GEL & IN-SITU METAL DOPING** 

## 🎯 **MỤC TIÊU** 

Hòa tan cellulose → Tái kết tủa 3D + Doping NiCo đồng thời (in-situ) 

## 📋 **BẢNG 1.1: HÓA CHẤT VÀ THIẾT BỊ** 

**Hóa chất/Thiết bị** 

**Thông số kỹ thuật** 

**Nồng độ/Tỷ lệ** 

**Nhà cung cấp** 

**Vai trò** 

**STT** 

|4|TEPA|95%, liquid|**1.5-3.0g (optimal:**|N-source + Chelator|TCI, Sigma|
|---|---|---|---|---|---|
||||**2.5g)**|||
|5|NiCl₂·6H₂O|AR grade, ≥98%|**0.5M**|Nguồn Ni|Merck|
|6|CoCl₂·6H₂O|AR grade, ≥98%|**1.0M**|Nguồn Co|Merck|
|7|DI water|Khử khí|-|Dung môi|RO system|
|**THIẾT BỊ**||||||
|8|Tủ lạnh sâu|-18 đến -25°C|Ổn định ±2°C|Làm lạnh|-|
|9|Magnetic stirrer|-20 đến 100°C|500 rpm|Khuấy ở âm độ|IKA,|
||lạnh||||Heidolph|
|10|Bình tam giác|250-500 ml|Thủy tinh|Chứa dung dịch|Duran|
|11|Tủ ấm|60°C|±1°C|Gel hóa|Memmert|
|12|Khuôn PE|∅5cm × 2cm|-|Định hình gel|-|



## 📋 **BẢNG 1.2: CÁC BƯỚC THỰC HIỆN CHI TIẾT** 

|**Bước**|**Tên bước**|**Điều kiện cụ thể**|**Thời**|**Mục đích**|**Target**|
|---|---|---|---|---|---|
||||**gian**|||
|**PHẦN A: HÒA TAN**||||||
|**CELLULOSE**||||||
|1A.1|Làm lạnh|**NaOH 7% + Thiourea**|4h|Tiền làm lạnh|Dung dịch|
||NaOH/Thiourea|**12%**, -18°C|||sánh|
|1A.2|Thêm cellulose|**5g/100ml, -12 đến**|20|Ngăn kết tủa|Cellulose tan|
|||**-15°C**, khuấy 500 rpm|phút|sớm|dần|
|1A.3|Khuấy hòa tan|**-12°C, 400 rpm**, trong|60|Hòa tan hoàn|Dung dịch đục|
|||chậu lạnh|phút|toàn|nhẹ|
|**PHẦN B: IN-SITU**||||||
|**DOPING**||||||
|1B.1|Pha kim loại|**NiCl₂ 0.5M + CoCl₂**|15|Chuẩn bị|Dung dịch|
|||**1.0M (Ni:Co = 1:2)**|phút|nguồn kim loại|xanh lam|



**Điều kiện cụ thể** 

**Tên bước** 

**Bước** 

**Thời Mục đích gian** 

**Target** 

|1B.2|Thêm TEPA|**TEPA 2.5g**, thêm từ từ,|10|Chelate kim|Dung dịch|
|---|---|---|---|---|---|
|||25°C, 10'|phút|loại|xanh thẫm|
|1B.3|Trộn vào gel|Thêm [Metal-TEPA],|30|Phân tán đều|Gel xanh đồng|
|||**-12°C, 300 rpm**|phút||nhất|
|**PHẦN C: GELATION**||||||
|1C.1|Đổ khuôn|Đổ gel vào khuôn PE,|10|Định hình|Gel đều,|
|||dày 1-2cm|phút||không bọt|
|1C.2|Gel hóa|**60°C, 12h**, không rung|12h|Tái kết tủa 3D|Gel rắn, đàn|
||||||hồi|
|1C.3|Lấy gel|Nhẹ nhàng ra khỏi|5 phút|Kiểm tra|Gel không nứt|
|||khuôn||||



## 📋 **BẢNG 1.3: CƠ CHẾ PHẢN ỨNG CHỦ CHỐT** 

|**Giai đoạn**|**Phản ứng**|**Nhiệt độ**|**Sản phẩm**|**Vai trò**|
|---|---|---|---|---|
|Hòa tan|NaOH + Thiourea phá H-bond cellulose|-15°C|Cellulose hòa tan|Phá cấu trúc tinh thể|
|Chelation|Ni²⁺/Co²⁺ + TEPA → [Metal-TEPA]²⁺|25°C|Phức bền|Ngăn kết tủa hydroxide|
|Gelation|Cellulose chains tái tạo H-bond|60°C|Mạng 3D hydrogel|Kẹt kim loại trong mạng|



## 📋 **BẢNG 1.4: KỸ THUẬT PHÂN TÍCH** 

|**Kỹ thuật**|**Thông số đo**|**Target**|**Ý nghĩa**|**Hạng Q**|
|---|---|---|---|---|
|SEM|Mạng 3D liên kết|Sợi đan xen, không đứt|Chứng minh 3D network|Q3|
|TEM + EDX|Phân tán Ni, Co|Đốm <5nm, đồng nhất|In-situ doping thành công|Q2|
|ICP-MS|Ni, Co content|Ni: 3-5%; Co: 6-10%|Validate loading|Q3|



## ⚠ **Điều kiện tối ưu:** Thiourea 12% + TEPA 2.5g + Ni:Co = 1:2 ở -15°C 

## **GIAI ĐOẠN #2: FREEZE-DRYING (Sấy Đông Khô)** 

## 🎯 **MỤC TIÊU** 

Bảo tồn cấu trúc 3D xốp → SSA 1500-2500 m²/g, mesopore 50-60% 

## 📋 **BẢNG 2.1: HÓA CHẤT VÀ THIẾT BỊ** 

|**STT**|**Hóa chất/Thiết bị**|**Thông số kỹ thuật**|**Điều kiện**|**Vai trò**|**Giá tham khảo**|
|---|---|---|---|---|---|
|**HÓA CHẤT**||||||
|1|Ethanol|≥99.5%, absolute|-|Trao đổi dung môi|200k/lít|
|2|n-Hexane|≥95%, AR grade|-|Giảm lực căng|150k/lít|
|3|(Hoặc) t-Butanol|≥99%|-|Alternative solvent|300k/lít|
|**THIẾT BỊ**||||||
|4|**Freeze dryer** ⭐|Vacuum <20 Pa, -40°C|Chamber 4-6L|Thăng hoa|**150-300 triệu**|
|5|Tủ đông -80°C|Stability ±2°C|-|Đông lạnh|80-150 triệu|
|6|Bơm chân không|<10 Pa, 2-stage|-|Tạo chân không|20-40 triệu|



## 📋 **BẢNG 2.2: CÁC BƯỚC THỰC HIỆN** 

|**Bước**|**Tên bước**|**Điều kiện cụ thể**|**Thời**|**Mục đích**|**Cơ chế**|
|---|---|---|---|---|---|
||||**gian**|||
|2.1|Trao đổi dung|**H₂O → Ethanol → n-Hexane**(3 lần|6-8h|Giảm lực căng|Ngăn gel sập khi|
||môi|mỗi dung môi)||72→18 mN/m|bay hơi|
|2.2|Đông lạnh|**-80°C**, đông nhanh|2-4h|Tạo tinh thể nhỏ|Không phá mạng|
|||||<1μm|sợi|
|2.3|Thăng hoa|**<20 Pa, -40°C, 24-48h**|24-48h|Băng → hơi trực tiếp|Aerogel xốp|



## 📋 **BẢNG 2.3: KỸ THUẬT PHÂN TÍCH & TARGET** 

|**Kỹ thuật**|**Thông số**|**Target**|**Ý nghĩa**|**Hạng Q**|
|---|---|---|---|---|
|**BET**|SSA|**1500-2500 m²/g**|Mật độ active sites|**Q2**|
|**BET**|Mesopore ratio|**50-60%**|Glucose accessibility|**Q2**|



|**Kỹ thuật**|**Thông số**|**Target**|**Ý nghĩa**|**Hạng Q**|
|---|---|---|---|---|
|**BJH**|Pore size peak|**4-8 nm**|Optimal cho glucose (MW=180)|**Q2**|
|**BJH**|Isotherm type|Type IV (hysteresis)|Mesopore dominant|Q2|
|SEM|Morphology|Sponge-like, không co|Visual proof|Q3|



⚠ **Critical:** Mesopore 50-60% quan trọng hơn SSA tuyệt đối 

## **GIAI ĐOẠN #3: KOH ACTIVATION (Optional - Nếu SSA <1500 m²/g)** 

## 📋 **BẢNG 3.1: HÓA CHẤT VÀ THIẾT BỊ** 

|**STT**|**Hóa chất/Thiết bị**|**Hóa chất/Thiết bị**|**Thông số**|**Nồng độ/Tỷ**|**lệ**|**Vai trò**|**Lưu ý**|
|---|---|---|---|---|---|---|---|
|1|KOH pellets||AR grade, ≥85%|**KOH:CA =**|**0.5:1**(w/w)|Hoạt hóa|⚠Ăn mòn mạnh|
|2|Ethanol/H₂O||1:1|-||Hòa tan KOH|-|
|3|HCl||37% → pha 1M|-||Rửa KOH dư|⚠Tủ hút|
|4|Khí N₂||99.99%|150 ml/min||Khí trơ|-|
|5|Lò nung|ống|T_max ≥900°C|-||Nung 750°C|Dùng chung #4|
|📋**BẢNG 3.2:**||**QUY TRÌNH**||||||
|**Bước**||**Điều kiện**||**Thời**|**Mục đích**|**Phản ứng**||
|||||**gian**||||
|3.1 Tẩm||KOH 0.5:1 trong EtOH/H₂O,||2-4h|Phân tán KOH|-||
|KOH||ngâm||||||
|3.2 Sấy||80°C, 12h||12h|KOH bám|-||
||||||chặt|||
|3.3 Nung||**750°C, N₂, 60'**, tốc độ 5°C/phút||3h|Tạo micropore|**6KOH + 2C → 2K + 3H₂ +**||
|||||||**2K₂CO₃**||
|3.4 Rửa|acid|HCl 1M, 60°C||4-6h|Loại K₂CO₃|K₂CO₃ + 2HCl → 2KCl + H₂O +||
|||||||CO₂||
|3.5 Rửa|&|DI water đến pH 6-7, sấy 80°C||12h|Làm khô|-||
|sấy||||||||



## 📋 **BẢNG 3.2: QUY TRÌNH** 

⚠ **RISK:** Kiểm tra XPS - Nếu Ni/Co giảm >30% → SKIP, dùng aerogel #2 

## **GIAI ĐOẠN #4: CARBONIZATION (Nhiệt Phân + N-Doping)** 

## 🎯 **MỤC TIÊU** 

Aerogel → Carbon dẫn điện + N-doping + NiCo₂O₄ xúc tác 

## 📋 **BẢNG 4.1: HÓA CHẤT VÀ THIẾT BỊ** 

|**STT**|**Hóa chất/Thiết bị**|**Thông số**|**Điều kiện**|**Vai trò**|**Giá**|
|---|---|---|---|---|---|
|1|Aerogel từ #2/#3|Chứa TEPA + NiCo|Khô hoàn toàn|Precursor|-|
|2|Khí N₂|99.99%, UHP|**200 ml/min**|Khí trơ|300k/bình 40L|
|3|**Lò nung ống**|T_max ≥900°C, 5-zone|Vùng đồng nhất ≥200mm|Carbonization|**80-150 triệu**|
|4|Ống thạch anh|∅50mm × 800mm|Chịu 1200°C|Chứa mẫu|5-8 triệu|
|5|Mass flow controller|0-500 ml/min|±2%|Kiểm soát N₂|15-25 triệu|
|6|Tủ hút|≥200 m³/h|-|Hút NH₃, CO|30-50 triệu|



## 📋 **BẢNG 4.2: CHƯƠNG TRÌNH NUNG CHI TIẾT** 

|**Bước**|**Nhiệt độ**|**Tốc độ**|**Thời gian**|**N₂ lưu**|**Mục đích**|**Phản ứng chính**|
|---|---|---|---|---|---|---|
|||**nung**|**giữ**|**lượng**|||
|4.1 Setup|25°C|-|-|-|Chuẩn bị|-|
|4.2 Purge|25°C|-|30 phút|300|Xả O₂|[O₂] < 100 ppm|
|||||ml/min|||
|**4.3 Giai**|**RT →**|**5°C/phút**|**Giữ 500°C:**|200|**N-doping**|**TEPA → NH₃ + amines →**|
|**đoạn 1**|**500°C**||**30'**|ml/min||**N nhập mạng**|
|**4.4 Giai**|**500 →**|**2°C/phút**|**Giữ 550°C:**|200|**Carbonization**|**C-O, C-H → C-C; NiCo₂O₄**|
|**đoạn 2**|**550°C**||**120'**|ml/min||**formation**|
|4.5 Làm|550 →|Tự nhiên|4-6h|200|Ngăn oxy hóa|-|
|nguội|25°C|||ml/min|||
|4.6 Thu hồi|<50°C|-|-|-|Lấy mẫu|Yield ~30-40%|



## 📋 **BẢNG 4.3: PHẢN ỨNG HÓA HỌC CHỦ CHỐT** 

|**Phản ứng**|**Nhiệt độ**|**Cơ chế**|**Sản phẩm**|**Vai trò**|
|---|---|---|---|---|
|**N-doping**|250-|TEPA (C₆H₁₈N₄) → NH₃ + R-NH₂ → Insert|**Pyridinic-N,**|Tâm hút|
||450°C|vào carbon|**Pyrrolic-N**|glucose|
|**NiCo oxide**|450-|NiCl₂ + O₂ → NiO; 2NiO + Co₃O₄ →|**NiCo₂O₄ spinel**|Xúc tác|
||550°C|2NiCo₂O₄||glucose|
|**Graphitization**|500-|Amorphous C → Semi-graphitic (sp² domains)|**Vòng thơm liên hợp**|Dẫn điện|
||550°C||||



## 📋 **BẢNG 4.4: KỸ THUẬT PHÂN TÍCH QUAN TRỌNG NHẤT** 

|**Kỹ thuật**|**Thông số đo**|**Target**|**Ý nghĩa**|**Hạng**|
|---|---|---|---|---|
|||||**Q**|
|**XPS (N 1s)** ⭐|Pyridinic-N (398.5eV), Pyrrolic-N|**Total N: 3-6%; Pyridinic**|Tâm hút glucose|**Q1**|
||(400.0eV)|**>40%**|||
|**XPS (Ni 2p, Co**|Ni²⁺/Ni³⁺, Co²⁺/Co³⁺ binding energy|**Ni²⁺/Ni³⁺ ≈ 1:1**|Mixed valence = xúc|**Q2**|
|**2p)**|||tác mạnh||
|Raman|ID/IG ratio|0.8-1.0|Cân bằng graphite &|Q2|
||||defect||
|XRD|NiCo₂O₄ peaks|31.2°, 36.8°, 59.3°|Spinel phase|Q2|
|4-point probe|Conductivity|10-50 S/cm|Electron transfer nhanh|Q3|



## 🎯 **Điều kiện tối ưu: 550°C, 2h** = Sweet spot (N-retention + Conductivity) 

## **GIAI ĐOẠN #5: ELECTRODE FABRICATION** 

## 🎯 **MỤC TIÊU** 

Bột CA → Màng điện cực đồng nhất, bám dính tốt, tiếp xúc điện ổn định 

## 📋 **BẢNG 5.1: HÓA CHẤT VÀ THIẾT BỊ** 

**STT Hóa chất/Thiết bị Thông số** 

**Tỷ lệ/Điều kiện** 

**Vai trò** 

**Nhà cung cấp** 

**HÓA** 

**Hóa chất/Thiết bị** 

**Thông số** 

**Tỷ lệ/Điều kiện** 

**Nhà cung cấp** 

**Vai trò** 

**STT** 

## **CHẤT** 

|1|Carbon aerogel #4|Bột <100 mesh|**80%**(40|Active material|Từ #4|
|---|---|---|---|---|---|
||||mg/electrode)|||
|2|Super P carbon|BET ~60 m²/g|**10%**(5 mg)|Tăng|Timcal, Sigma|
||black|||conductivity||
|3|PVDF|MW ~534,000|**10%**(5 mg)|Binder|Kynar HSV|
||||||900|
|4|NMP|≥99.5%, anhydrous|500 μL|Dung môi PVDF|Merck, Sigma|
|5|Ni foam|110 PPI, 1.6mm|1×1 cm|Substrate 3D|MTI Corp|
|6|Ethanol, Acetone|AR grade|-|Làm sạch Ni|Xilong|
|7|PBS 0.1M, pH 7.4|Na₂HPO₄ +|-|Electrolyte||
|||NaH₂PO₄||||

File: 1 Ref materials/09_Tai_lieu_Quy_trinh_AI/Bảng Tổng Hợp_ Đặc Tính Vật Liệu & Quy Trình Tổng Hợp Carbon Aerogel.md
## **BẢNG 1: ĐẶC TÍNH VẬT LIỆU VÀ VAI TRÒ TRONG PHÂN TÍCH ĐIỆN HÓA** 

|**ĐIỆN**|**HÓA**|||||
|---|---|---|---|---|---|
|**Phân**|**Đặc tính**|**Phương pháp**|**Cơ chế hoạt động**|**Vai trò trong cảm**|**Hạng**|
|**loại**||**phân tích**||**biến**|**mức**|
||||||**quan**|
||||||**trọng**|
|**CẤU**|Cấu trúc ống|SEM/FE-SEM|Kế thừa hệ mạch dẫn từ xơ dừa tự|**Khuếch tán siêu**|**Q3**(Cơ|
|**TRÚC**|rỗng (Tubular)||nhiên, tạo đường dẫn thẳng với độ uốn|**nhanh**glucose vào|bản)|
||||khúc thấp (τ ≈ 1). Kiềm NaOH làm|lõi điện cực, thời||
||||sạch lignin/hemicellulose, mở rộng lỗ|gian đáp ứng <5s||
||||rỗng|||
|**CẤU**|Mạng lưới 3D|SEM/TEM|Hòa tan-tái kết tủa cellulose tạo nút|**Dẫn điện liên tục**|**Q3**(Cơ|
|**TRÚC**|liên kết||thắt liên kết giữa các sợi nano, hình|xuyên suốt toàn bộ|bản)|
||||thành khối thống nhất thay vì hạt rời|màng điện cực||
|**VẬT**|Diện tích bề|BET, Isotherm|Sấy thăng hoa ngăn sập cấu trúc; KOH|**Tăng mật độ vị**|**Q3**(Cơ|
|**LÝ**|mặt lớn (SSA|Type IV|hoạt hóa tạo thêm micropore trên thành|**trí phản ứng**, tăng|bản)|
||>1000 m²/g)||carbon|tín hiệu đo được||
|**VẬT**|Độ dẫn điện|Raman|Carbonization 700-800°C sắp xếp lại|**Giảm nhiễu nền**,|**Q3**(Cơ|
|**LÝ**|cao|(I_D/I_G),|carbon thành vòng thơm liên hợp|tăng tỷ lệ tín|bản)|
|||XRD|(semi-graphitic), loại bỏ O/H|hiệu/nhiễu (S/N)||
|**VẬT**|Trở kháng|EIS|Giao diện điện cực-dung dịch tối ưu|**Tăng tốc độ**|**Q2**|
|**LÝ**|chuyển điện||nhờ cấu trúc xốp và độ dẫn cao|chuyển tín hiệu|(Nâng|
||tích thấp|||hóa học → điện|cao)|
||(R_ct)|||||
|**HÓA**|Nitơ hoạt tính|XPS (N 1s)|N thế vào mạng carbon làm lệch mật|**Hạ LOD xuống**|**Q2**|
|**HỌC**|(Pyridinic-N,||độ electron, tạo tâm hút phân tử|**mức μM**, tăng độ|(Quan|
||Pyrrolic-N)||glucose|nhạy|trọng)|
|**HÓA**|Tâm xúc tác|XPS, TEM, CV|Hạt nano kim loại phân tán đều trực|**Chuyển đổi hóa-**|**Q2**|
|**HỌC**|kim loại||tiếp xúc tác oxy hóa glucose|**điện**trực tiếp, sinh|(Quan|
||(Ni/Co|||dòng đo được|trọng)|
||<20nm)|||||
|**HÓA**|Tính chọn lọc|CV,|Cấu trúc lỗ xốp và điện tích bề mặt hạn|**Độ tin cậy**trong|**Q2-Q3**|
|**HỌC**|cao|Amperometry|chế bám dính AA/UA|mẫu thực, chống||
|||(với tạp chất)||nhiễu||



## **BẢNG 2: QUY TRÌNH TỔNG HỢP VÀ HÌNH THÀNH ĐẶC TÍNH** 

|**STT**|**Giai đoạn**|**Điều kiện kỹ thuật**|**Đặc tính hình**|**Phương pháp**|**Vai trò trong**|**Hạng**|
|---|---|---|---|---|---|---|
||||**thành**|**chứng minh**|**cảm biến**|**Q**|
|**1**|**Tiền xử lý**|NaOH 6%, 90°C, 4h|Cấu trúc ống|SEM (quan sát|Tạo "đường|Q3|
||||rỗng (tubular)|ống rỗng)|cao tốc"||
||||||khuếch tán||
|**2**|**Sol-Gel &**|NaOH/Urea lạnh (-12°C)|Mạng 3D liên kết|TEM (phân tán|Khung dẫn|Q2-|
||**Doping**|+ Ni(NO₃)₂/Co(NO₃)₂|+ Tâm xúc tác|nano), SEM|điện + neo giữ|Q3|
||||nano|(mạng sợi)|kim loại||
|**3**|**Đông khô**|Freeze-drying <20 Pa|SSA >800 m²/g,|BET, Isotherm|Tối đa hóa|Q3|
||||độ xốp phân cấp|Type IV|diện tích tiếp||
||||||xúc||
|**4**|**Carbonization**|700-800°C, khí N₂|Độ dẫn điện +|Raman|Kích hoạt dẫn|**Q2**|
||||Pyridinic-N +|(I_D/I_G), XPS|điện và tâm||
||||Khử kim loại|(N 1s), XRD|hút glucose||
|**5**|**Hoạt hóa (Tùy**|KOH (tỷ lệ 1:2-4), 800°C|Tăng SSA lên|BET, Pore size|Tăng thêm độ|Q3|
||**chọn)**||>1500 m²/g, tạo|distribution|nhạy (không||
||||micropore||bắt buộc)||



## **BẢNG 3: CHẾ TẠO ĐIỆN CỰC VÀ ĐÁNH GIÁ HIỆU NĂNG** 

|**STT**|**Bước**|**Kỹ thuật**|**Kiểm tra chất lượng**|**Ý nghĩa**|**Hạng**|
|---|---|---|---|---|---|
||**thực hiện**||||**Q**|
|**6**|**Tạo**|Pha mực (CA + PVDF/Nafion) →|SEM bề mặt (kiểm tra đồng|Đảm bảo tiếp|Q3|
||**màng**|Drop-casting lên GCE/Ni foam →|nhất), CV lặp (độ bền bám)|xúc điện tốt, tín||
||**điện cực**|Sấy 60°C||hiệu ổn định||
|**7**|**Đo điện**|Hệ 3 điện cực trong NaOH 0.1M|CV (hoạt tính redox), EIS|Xác định hiệu|**Q2-**|
||**hóa**||(R_ct), Amperometry (độ nhạy,|năng thực tế của|**Q3**|
||||LOD, selectivity)|cảm biến||



## **GHI CHÚ:** 

- **Q2 (Nâng cao/Quan trọng):** Đặc tính quyết định hiệu năng vượt trội của cảm biến 

- **Q3 (Cơ bản/Cần thiết):** Đặc tính nền tảng để vật liệu hoạt động được 

- **Pyridinic-N:** Loại nitơ quan trọng nhất cho xúc tác điện hóa 

- **R_ct thấp:** Chứng minh động học chuyển điện tích nhanh 

- **Type IV Isotherm:** Đặc trưng của vật liệu mesoporous (2-50nm)

File: 1 Ref materials/09_Tai_lieu_Quy_trinh_AI/Carbon Aerogels and Monoliths Control of Porosity and.md (part 1 of 2)
Review 

pubs.acs.org/cm 


![](_temp_96cfa616_convert__images/_temp_96cfa616_convert_.pdf-0001-02.png)


## Carbon Aerogels and Monoliths: Control of Porosity and − Nanoarchitecture via Sol Gel routes 

## Markus Antonietti,* Nina Fechler, and Tim-Patrick Fellinger 

Department of Colloid Chemistry, Max-Planck-Institute of Colloids and Interfaces, Am Muhlenberg 1, 14424 Potsdam-Golm, Germany 

ABSTRACT: The synthesis of carbon aerogels by sol−gel like processes, i.e., hard templating, phase demixing, hydrothermal carbonization techniques, as well as by ionothermal syntheses are reviewed. In all these techniques, we start with a liquid reaction solution, wherecontrolled by experimental parameters and structuredirecting additivesa porous carbon material with high conductivity, high pore volume, and high specific surface area is obtained. Many of these synthesis approaches give the resulting material in simple, rather sustainable processes, and the structures can be employed directly after isolation without further activation processes. The article will discuss also some applications, such as battery and electrode materials as well as catalyst supports. 


![](_temp_96cfa616_convert__images/_temp_96cfa616_convert_.pdf-0001-07.png)


KEYWORDS: carbon aerogels, sol−gel chemistry of carbon, hydrothermal carbonization, salt templating 

## ■[INTRODUCTION] 

Porous materials have become indispensable in everyday life; however, when compared to other classes of porous materials such as zeolites, porous silica, MOFs, and many others, carbons are rather competitive. This is because carbon materials are light in weight while at the same time they possess an extraordinary chemical, mechanical, and thermal stability and tunable electrical properties.[1] 

To introduce an adequate porosity, especially for systems with ultrahigh specific surface areas (apparent surface area beyond 2000 m[2] g[−][1] ), activation methods are still the most widely applied techniques.[2,3] Yet, the additional postactivation step is not only time and energy consuming but the pores are etched into the carbon material, and pore formation has to be accompanied by significant mass loss, resulting in overall low yield. Especially in the case of functionalized carbon materials, i.e., the broad range of heteroatom-containing carbons, activation techniques changes gravely the chemical composition and counteract the original intended functionalization.[4] This is why bottom-up, rational chemical design or synthesis techniques for such porous carbon which make activation obsolete have been developed. Nowadays, a very lively approach to address this problem is the “brick and mortar-approach” where carbon aerogels are assembled of preformed carbon nanostructures, such as graphene, nanotubes or fibers, which are then connected to the final structures.[5][−][7] This, however, is such a broad activity that it is simply for volume reasons out of the scope of the present review. Instead, we want to focus on sol−gel techniques where we start from a liquid solution (“sol”), intermediately form a sol, and end up with nanostructured material (“gel”), all that to finally generate porous (monolithic) aerogels. Both aerogels and xerogels are materials of monolithic character, i.e., they are constituted of a single piece. In general, monoliths are not necessarily porous; however, in the case of 

aero- and xerogels, the materials comprise a continuous phase − formed through, for example, a sol gel process. Here, depending on the degree of condensation and crystallinity, the networklike structures contain free space and thus varying porosities. Whether a material becomes one or the other is determined by the drying history. Aerogels are commonly prepared via a colloidal gel and subsequent extraction of pore solvent or template, in many cases, for example, by a supercritical fluid (e.g., CO2) where structure collapse can be avoided because of low surface tension. In contrast, xerogels are obtained after drying under ambient conditions, which leads to dramatic structural changes. Therefore, low-density aerogels feature porosities up to 90−98 vol %, whereas xerogels show only 50 vol %. Aerogels present desirable physical properties such as excellent mass transfer properties, low density, thermal conductivity, speed of sound, and dielectric permittivity.[8][−][10] Carbonaceous aerogels, either as powders or monoliths, are lightweight, nanostructured materials with wide potential applications in sorption, catalysis, in membranes and coatings, as acoustic and thermal insulators, and electrode materials.[11][−][18] Since the first reports on silica aerogels in 1931,[2] aerogels have been prepared from many materials, such as metal oxides, alumina, or metal chalcogenides.[3,9,17][−][25] In 1989, the first organic aerogels were reported by Pekala et al., which were formed by the condensation of resorcinol-formaldehyde (RF) in the presence of acid or base catalysts.[12] The resulting aerogels still contain abundant oxygen functionalities and are 

Special Issue: Celebrating Twenty-Five Years of Chemistry of Materials 

Received: July 6, 2013 Revised: September 4, 2013 Published: September 6, 2013 

196 

© 2013 American Chemical Society 

dx.doi.org/10.1021/cm402239e | Chem. Mater. 2014, 26, 196−210 

Chemistry of Materials 

Review 

therefore classified as organic aerogels, yet they may be converted into carbon aerogels via pyrolysis.[2,6] Furthermore, the addition of, for example, melamine into the RF-system was presented as a suitable method to synthesize nitrogen-doped aerogels.[26,27] Because of the similar physical principles between silica and carbon synthesis and the equivalence of the resulting structures, we can call such approaches “sol−gel-like” syntheses of carbons. 

Carbon aerogel preparation from inexpensive biomassderived precursors has recently complemented the RF-approach due to economic, process and chemistry advantages[28] Recently, our group found that the hydrothermal carbonization (HTC) of saccharides allows carbonaceous material synthesis in a sol− gel type process,[29] which means that methods for structuring of inorganic solids (e.g., silica) can potentially be transferred to sustainable carbon material preparation. For example, early reports have described the preparation of functional micrometersized carbonaceous spheres from glucose in a Stober-like process.[30] This HTC is a process that can simplistically be described as the technical acceleration of natural biomass coalification down to the time scale of hours and days rather than millions of years. Importantly, cheap and readily available precursors, e.g., simple carbohydrates or even biowaste, can be turned into valuable carbonaceous materials using HTC.[1,31] Using the more general principles of sol−gel chemistry, HTC can therefore also be applied to turn carbohydrates into carbon aerogels. 

Another important aspect to be covered in the field of porous materials is the generation of hierarchical pore systems.[23,32,33] Such hierarchical structures are characterized by the presence of macropores (>50 nm) along with micro- and/or mesopores. The presence of macropores is desirable as these bigger pores can act as a transport system for liquids and gases, thus increasing the accessibility of the smaller pores. Hierarchical pores have been successfully established in silica gels using spinodal phase separation between poly(ethylene glycol) and silica oligomers.[21] This process leads to the development of well-defined mesoporosity and a bicontinuous macropore network, which has already been exploited for the fabrication of chromatographic devices exhibiting superior performance, as evidenced by simultaneous high plate numbers and short separation times.[22] It is clear that carbon aerogels should favorably possess exactly such a hierarchical porosity to optimize transport behavior and overall specific surface effects at the same time.[34] 

This review will focus on summarizing the diverse approaches toward making such carbon aerogels, however with some focus on the modern sol−gel chemistrylike alternative approaches and sustainable routes. We will also discuss some potential applications of the resulting systems, as application requirements can be considered in synthesis design. 

The Early Experiments: Carbon Monoliths Synthesis Using Silica Hard Templating. The most traditional bottomup synthesis of porous carbons is presumably via the use of templates as “spaceholders” for pores. In the case of “hard templating”, a porous inorganic template (usually porous silica) is soaked with a carbon precursor such as furfuryl alcohol. After carbonization, the template is removed by dissolution, and porous carbon with a controllable pore size is obtained. This was pioneered by Ryoo et al. who could fill periodic mesoporous silica with carbon precursors and turned them into inverted carbon structures with regular mesoporosity.[35,36] This approach is demanding; however, porous carbons with very 

developed surface area useful for many applications can be achieved. Meanwhile, many structurally diverse silicas have been replicated, and we can point to recommendable reviews, e.g., that by Lu and Schuth.[37] 

On the high end side of those techniques, especially for the preparation of carbons with super high surface areas, one finds templating of zeolites, with apparent Brunauer−Emmett− Teller (BET) surface areas of up to 2000−3800 m[2] g[−][1] .[38] 

At present, most of the carbon materials reported made by hard templating were obtained as powders with still rather high structural density. The synthesis of very large porous carbon monoliths by silica nanocasting is more challenging. Such porous carbon monoliths can be directly used as catalyst supports and electrodes in electrochemical devices. The synthesis of carbon monoliths made of mesophase pitch as a conductive carbon source, using silica monoliths as a template for nanocasting, was described in ref 34 (Figure 1).[44] The parental monoliths are easily accessible by the Nakanishi process[21] and are widely used for high-performance liquid chromatography (HPLC). The successfully obtained hierarchically porous carbon monoliths have different shapes such as long rods with diameters of ∼4 mm and lengths of ∼70 mm (Figure 1a) or larger tablets, here with diameters of ∼27 mm and thicknesses of ∼5 mm (Figure 1b). The shapes and the dimensions of the carbon monolith resemble those of the silica templates. These micro- and nanostructure of the synthesized carbon monolith is depicted in a magnified series of both, scanning electron microscopy (SEM) and transmission electron microscopy (TEM) images to illustrate structural control over the micrometer and the nanometer range (Figure 1c−f). An SEM image of the silica template is also shown for comparison (Figure 1c). One can clearly observe the framework structure of carbon, obtained by replication of the corresponding silica system, and the micrometer-sized transport pores which later ensure optimal accessibility of the functional structure. 

The connecting carbon bridges are, however, nanoporous themselves, as evidenced by TEM imaging (Figure 1d). Nitrogen-sorption data of the synthesized carbon monolith revealed an average mesopore diameter of 7.3 nm (as evaluated by nonlocal density functional theory (NLDFT) model) and a specific BET surface area of about 330 m[2] g[−][1] . For the given sample, the volume ratio of meso- to micropores is about 10:1, exhibiting very low micropore content. It is rather unusual for thermally treated nongraphitic carbons to be practically free of micropores, and this turned out to be very beneficial for the lithium-insertion/intercalation behavior, in lithium-ion batteries as will be discussed in the application part of this review. Another approach toward such hierarchical, but ordered mesoporous carbons was described by Stein and co-workers in their so-called “3dom” (for 3-dim ordered mesoporous)technology.[39] Here, first an opal-type structure of ordered silica spheres (with rather flexible sizes) is prepared, which is then filled with the carbon precursor mixture. After carbonization and removal of the opal template, the spherical pores constitute the organized transport system, wheras the carbon formed in the interstitial framework can be made micro- and mesoporous as such (Figure 2.) 

Despite the beauty of the 3dom-approach, a restriction for the generation of monoliths is that the opal templates are best produced as rather flat specimens only. This of course is a demanded morphology in many electrochemical applications. 

Carbon Monoliths Using Soft Templates and Spinodal 

Decomposition. Soft templates areby the involved 

197 

dx.doi.org/10.1021/cm402239e | Chem. Mater. 2014, 26, 196−210 

Chemistry of Materials 

Review 


![](_temp_96cfa616_convert__images/_temp_96cfa616_convert_.pdf-0003-02.png)


Figure 1. (a, b) Photographs representing silica monoliths used as a mold (white) and nanocasting carbon (carbonized at 700 °C) replica (black). (c) SEM image of silica template at a lower magnification, (d) SEM images of nanocasting carbon (carbonized at 700 °C) replica at a lower magnification, (e) at a higher magnification, and (f) TEM image of nanocasting carbon replica. Pictures used with permission from ref 34. Copyright 2007 Wiley. 

physicochemical principlesmore complicated to apply, but extend hard templates in aspects of regularity, size and morphology control, and of course by the simplicity of the process. 

Recently, Zhao et al. reported the formation of ordered mesoporous carbon structures by the condensation of phenolic precursors around micelles followed by subsequent transformation into the porous material by simple heat treatment.[40] These carbons are obtained as zeolite-like crystalline powders, with still rather high structural density, and carbon aerogels are difficult to make. Another challenge for such templating approaches is the choice of the precursor; the commonly used ones (sucrose, furfuryl alcohol, or phenolic resins) have to be sufficiently polar to enable good compatibility with the 

template, but are not optimal with regards to transformation into highly conductive carbon because of insufficiently extended aromatic rings. However, a major challenge in the fabrication of tailored mesoporous carbon is to achieve good conductivity (i.e., extended graphene units) and mesoporosity at the same time. In general, high conductivity in carbon is obtained by high-temperature heat treatment; however, such treatment destroys the mesoporous structure because of pore collapse arising from changes in the structure toward graphene units.[41] 

Adelhelm et al. presented a soft-templating-based methodology to synthesize carbons with meso- and macroporosity in a one-step process, taking advantage of the phase separation 

198 

dx.doi.org/10.1021/cm402239e | Chem. Mater. 2014, 26, 196−210 

Chemistry of Materials 

Review 


![](_temp_96cfa616_convert__images/_temp_96cfa616_convert_.pdf-0004-02.png)


Figure 2. SEM of 3dom hard carbons; (a) low magnification illustrates the long-range order of the opals; (b) high magnification the local perfection, including the cubic interlinks between macropores. Pictures used with permission from ref 39. Copyright 2005 Wiley. 

(spinodal decomposition) of mesophase pitch (MP) as the carbon precursor and an organic polymer as a template.[42] In general, MP is a known, highly suitable carbon precursor for electrochemical applications because it consists of extended, condensed polyaromatic moieties, thus exhibiting significantly improved carbonization behavior as compared to sugarbased precursors or phenolic resins. The approach starts from generating a homogeneous solution of MP and an appropriate noncarbonizable polymer (e.g., polystyrene (PS) or poly(methyl methacrylate (PMMA) The polymers have been selected for compatibility with MP in a volatile solvent, such as chloroform. After the formation of a homogeneous solution, a catalyst like FeCl3 is added to spur the carbonization process. The main idea behind this approach is to induce continuously increasing incompatibility between MP and the polymer during the evaporation of the solvent and the subsequent carbonization step. Here, the induced incompatibility as to be moderated to allow for controlled spinodal phase separation of the polymerrich and MP-rich domains on both the micrometer and nanometer scale. In the spinodal case, the microphase separation of MP and the polymer results in the formation of a bicontinuous, sponge-like structure, as pioneered by Nakanishi et al. for silica.[21] Also, similar to the Nakanishi process, meso- and macroscale phase separations have been further controlled by carefully chosen heat-treatment protocols at about 250−300 °C, i.e., below the decomposition temperature of the polymer. Annealing stabilizes the mesostructure by establishing a network of connected MP species, thus improving the mechanical stability of the material and enabling the structures to avoid pore collapse after removal of the polymer template during carbonization at 600 °C under a nitrogen atmosphere. In this respect, polymers such as PMMA and PS are particularly beneficial, as they predominantly decompose/depolymerize into volatile fragments under the applied conditions, thereby generating the pore structure. The polymer-based process also allows for the generation of films and monolithic carbon structures with dimensions of up to several centimeters using appropriate scaffolds (Figure 3a). 

Carbon Synthesis by HTC Using Albumin As a Moderator. It was already stated above that HTC can be understood as a sol−gel chemistry of carbon nanostructures, with carbohydrates acting as the soluble starting monomer in a water based synthesis. In fact, hydrothermal carbonization is reminiscent of the famous bottom-up approach to synthesize micrometer-sized carbonaceous materials: the polycondensation of RF mixtures 

toward the respective resins with subsequent carbonization.[43] The two main reaction steps, namely (1) building a reactive precursor followed by (2) polymerization, and the comparable particle morphology generated in water as solvent, indicate mechanistic similarities for the respective material formation (Figure 4). Importantly, as already indicated by the dark brown color, the materials after hydrothermal carbonization already contain conjugated aromatic moieties, increasing the graphitizability of HTC as compared to carbohydrates. 

Titirici et al developed a reaction system on the basis of water, glucose, and albumin mixed in a ratio of 9: 1: 0.15 (w/w/w).[44,45] Albumin herein acts as both the nitrogen source and the phase demixing stabilizer, essentially defining the elaborated nanostructure in a dynamically controlled fashion. After supercritical (sc) CO2 drying low density, hierarchically structured N-doped monolithic carbon aerogels could be obtained. It is to be emphasized that in the closed system the absolute material porosity is predetermined by the H2O to biomolecules ratio, where about 50% of the added biomass were recovered as hydrothermal carbon. The given recipe therefore generates carbon aerogels with 95 vol% porosity, but in general leads to stable gels with up to 97 vol% porosity can be obtained. Structural details, including X-ray photoelectron spectroscopy (XPS), solid-state nuclear magnetic resonance (ssNMR) and Fourier transformation infrared (FTIR) of the as made carbons are analyzed in detail in the original paper.[44] 

Thermally treated Carbogels (900 °C) maintain the parental morphology of a continuous hierarchical nanonetwork (Figure 5C). A combination of SEM and high-resolution (HR)TEM images of heat-treated Carbogels nicely demonstrates the unusual coral-like continuous carbonaceous nanoarchitecture (Figure 5). The hyperbranched network has walls of disordered graphitic-like sheets of ca. 10−15 nm thickness composed of ∼2−3 short carbon layers with only local stacking order. It must be emphasized that the resulting structures are in the size range of disordered multiwalled carbon nanotubes, but are derived from biomolecules in a simple process, only. 

Given the structural similarities to corresponding monolithic silica (2) a similar underlying formation mechanism was assumed: After sugar dehydration, carbon precursors demix from the aqueous phase in a spinodal fashion, which in this case is stopped from further ripening toward larger droplets by an early and efficient reaction with the water-based proteins and coupled structural cross-linking. 

199 

dx.doi.org/10.1021/cm402239e | Chem. Mater. 2014, 26, 196−210 

Chemistry of Materials 

Review 


![](_temp_96cfa616_convert__images/_temp_96cfa616_convert_.pdf-0005-02.png)


Figure 3. (a) Photograph of a polystyrene-templated monolith. Scanning electron microscopy images showing the macroporous structure of a sample carbonized at (b) 340 °C (33 wt % PS) and (c) 600 °C (66 wt % PS). (d) Hg porosimetry measurements of a sample carbonized at 340 °C (33 wt % PS). Pictures used with permission from ref 42. Copyright 2007 Wiley. 


![](_temp_96cfa616_convert__images/_temp_96cfa616_convert_.pdf-0005-04.png)


Figure 4. Two-step reaction as precondition for resinification chemistry in (A) “classical” RF system and (B) schematic HTC system. 

The homogeneous solution character at the beginning of the HTC sol−gel synthesis allows for chemical manipulation on a molecular scale. This option is attractive for the achievement of homogeneously doped carbons in contrast to “only” surfacedoped carbons, which can be obtained by postmodification. In a successful approach to obtain nitrogen and sulfur codoped carbons S-(2-thienyl)-L-cysteine (TC) or 2-thiophene carboxaldehyde (TCA) where added to the original hydrothermal carbonization recipe. Interestingly, the use of TCA additives did not alter the reactivity of the rather sensitive system in the sense that aerogel formation could be achieved in exactly the 

same manner.[46] After carbonization at 900 °C, the obtained materials showed reduced pore volumes, but similar specific surface areas and importantly additional abundance of structurally integrated sulfur. This example is illustrating the general advantage of a bottom-up approach to generate porous carbons with distinctly altered physical as well as chemical properties. 

Carbon Synthesis by HTC Using Borax-Mediated Process. In another set of experiments following the teaching of RF systems, albumine could be replaced by simple, inorganic salts that interact with the carbohydrate and the carbon surface in an appropriate fashion, namely borax or borate salts.[47,48] In the RF system reactions free of catalyst lead to precipitation of micrometer sized particles,[49] while aerogels composed of interconnected nanoparticles can be achieved either by acid or base catalysis. The molar ratio of resorcinol to catalyst allows the control of the final particle size, basically by adjusting the number of “seeds”.[50] In the borax-mediated aerogel formation from glucose, the particle size and hence surface area are controlled by the amount of borax added to the initial reaction mixture. The more borax is added, the smaller the seed particles and hence the higher the surface area. A proposed mechanistic explanation was given elsewhere.[47] Briefly, borax was assumed to increase the overall reactivity between HTC intermediates due to a secondary catalytic effect. According to the LaMer model, this accelerated reaction rate rapidly results in a critical supersaturation of small hydrothermal carbon and hence a nucleation burst.[51] The large number of seeds results in smaller particles in the growth phase. The small particles together with the additional gelating effect of borax give rise to the aerogel morphology by aggregation and covalent cross-linking among 

200 

dx.doi.org/10.1021/cm402239e | Chem. Mater. 2014, 26, 196−210 

Chemistry of Materials 

Review 


![](_temp_96cfa616_convert__images/_temp_96cfa616_convert_.pdf-0006-02.png)


Figure 5. (a) Low-magnification SEM image of monolithic “Carbogel” materials after ScCO2 drying; after carbonization at T = 550 ◦C; (b, c) HR-TEM images of Carbogels prepared at 900 °C in differet magnifications. Pictures used with permission from ref 44. Copyright 2011 Royal Society of Chemistry. 


![](_temp_96cfa616_convert__images/_temp_96cfa616_convert_.pdf-0006-04.png)


Figure 6. Borax mediated HTC aerogel monoliths and TEM images of monoliths with (a) 150, (b) 300, and (c) 600 mg borax in the recipe. 

each other, finally giving mechanically very robust monoliths. (Figure 6.) 

Again taking advantage of the homogeneous bottom-up process, coaddition of 2-pyrrol-carboxaldehyde (PCA) was used to enable simultaneous nitrogen-doping of the carbon aerogels. It could be shown that both the particle size (and hence surface area) and the nitrogen content could be tuned independently by varying the amounts of borax or PCA used. Pyrolysis at 900 °C of the organic aerogels rendered the 

resulting carbon aerogels electrically highly conducting. In a typical experiment, 0.8 g of PCA, 6.0 g of glucose, and 14.0 g of water were used, i.e., the whole recipe was made to address an overall porosity of the carbon aerogels of about 90 vol %. This indeed could be confirmed by the analytical data. 

The TEM images (Figure 6, right) show the typical boraxmediated aerogel morphology, i.e., a matrix comprising − interconnected particles. The comparison of Figure 7a c nicely demonstrates the decrease in particle size with increasing borax amount, going from an average diameter of 75 nm, to 23 nm and finally to 15.7 nm. This nicely corresponds to the typical size range of silica aerogels. The addition of PCA as a nitrogen donor in a wider range does not change this architecture and particle size. These results indicated a similar reactivity of PCA as compared to HMF and a low sensitivity of the borax system toward functionalization. 

The primary aerogels obtained after HTC at 180 °C contained around 65 wt % carbon and can therefore be classified as “organic” aerogels. In order to obtain carbon aerogels with an increased conductivity and material stability, postcarbonization at 900 °C was carried out. These carbon aerogels contained around 90 wt % carbon and have retained their relative heteroatom content after pyrolysis. The electronic conductivity of all those samples was rather high, while the conductivity increases with increasing particle size. Their use in electrocatalytic applications is discussed below in the application paragraph. 


![](_temp_96cfa616_convert__images/_temp_96cfa616_convert_.pdf-0006-11.png)


Figure 7. SEM micrographs of carbonaceous materials obtained from reaction mixtures of glucose, water, and zinc chloride using highly diluted (left) and hypersaline (right) conditions. (c) TEM picture of a hypersaline sample, illustrating the primary particle structure. 

201 

dx.doi.org/10.1021/cm402239e | Chem. Mater. 2014, 26, 196−210 

Chemistry of Materials 

Review 

Carbon Monolith Synthesis with HTC under Hypersaline Conditions Using Phase Separation. The up to now final simplification of carbon aerogel synthesis was accomplished by the application of hypersaline conditions, i.e., aqueous salt solutions close to the saturation limit. Using very hydrophilic ions at the same time lowers the partial pressure of water and changes its structure so that gel formation can be performed under less extreme conditions, gaining salt concentration and salt type as additional parameters of structure control. Recycling of the reaction medium in all these cases is very simple: the salt is washed away with water, filtered, and can be reused after evaporation of the water. 

In ref 52, water-containing salt melts (i.e., ZnCl2 or eutectic mixtures of LiCl/ZnCl2 (Li−Zn−x/y), NaCl/ZnCl2 (Na−Zn− x/y), and KCl/ZnCl2 (K−Zn−x/y), where x/y denotes the mass ratio of the salts) were used as a reaction medium for the hydrothermal carbonization of glucose.[52] In the presence of ZnCl2, and only a little amount of water, porous carbonaceous structures with a typical “aerogel” structure and surface areas of 400−650 m[2] /g were obtained. It is to be underlined that the samples could be purified by simple washing with water and ordinary drying, i.e., no supercritical CO2 drying was necessary to prevent collapse of the nanostructured carbonaceous aerogels due to capillary forces. This means that the as formed still organic structures were unusually robust as well as highly cross-linked. It was shown that both the particle size and hence the specific surface area as well as the nitrogen content could be varied by the starting products and the salt mixtures used. 

In a mechanistic discussion, obviously also hypersaline conditions offer the possibility to stabilize the surface of as formed primary nanoparticles to avoid excessive Ostwald ripening or particle growth. These primary particles at sufficiently high concentration then turn collectively unstable, undergo spinodal phase separation and cross-linking toward the final porous carbon gels. At intermediate concentrations, porous “soots” are obtained which are composed of interconnected particles, but are still dispersible as such. The more salt is added, the smaller the primary particles are and hence the higher is the surface area. Again, the absolute porosity is controlled- by the relative amount of glucose and salt that it is directly in the hand of the scientist. 

On the one hand, it was also found that neither water-free salts nor “hard salts”, e.g. NaCl, show a beneficial influence on the sample morphology. On the other hand, surface area could be successfully introduced into the carbon materials when the used salts were rather hygroscopic. At the same time, the salt mixtures had to contain at least some water, both to ensure a liquid reaction medium, but also to enhance surface stabilization which is most probably indirectly provided via the hydration water. In contrast, highly diluted media do not result in any porous materials, thus confirming the prerequisite of hypersaline environment as advantageous reaction medium to form monolithic, aerogel-like carbons (Figure 7). 

Here, it is also to mention that the carbonaceous materials obtained from hypersaline conditions reveal a darker color whereas the materials from highly diluted reaction mixtures are light brown. This, together with an increased carbon content of around 70 wt % for hypersaline conditions, indicates an increased degree of aromatization in the presence of salt. Representative SEM and TEM micrographs of the resulting samples prepared from the salt mixtures under hypersaline conditions are shown in images b and c in Figure 7. The material is composed of primary rough carbon frazzles in the 

10 nm range, which are interconnected to give the porous aerogel structure with extended pore transport systems. This fine particle morphology already indicates a very effective surface stabilization of the material throughout the synthesis in hypersaline conditions. Note that the hydrothermal carbonization of glucose without the presence of a salt agent generally results in carbonaceous particles that are several orders of magnitude larger than observed here (approximately 200 nm and larger, comparable to the default sample in Figure 7 a.[1] 

Compared to the work discussed above in the previous paragraphs, these samples are constituted of smaller particles than the albumin-derived aerogels and are comparable to the very best borax-mediated aerogel samples. Again, it is to emphasize that the carbons could be recovered from simple washing with water instead of elaborated supercritical CO2 drying, a behavior, even hardly found for silica aerogels which are also preferentially dried in a supercritical fashion or after solvent exchange. Nitrogen sorption measurements were carried out for detailed porosity analysis (Figure 8). 


![](_temp_96cfa616_convert__images/_temp_96cfa616_convert_.pdf-0007-09.png)


Figure 8. Nitrogen sorption isotherms of three carbon aerogels synthesized with Li−Zn 15/3 (black), Na−Zn13/3 (red), and K−Zn14/3 (green) eutectic salt mixtures. For details, see ref 52. 

All three isotherms are characterized by the typical surface nitrogen sorption, with the interstitial pores between the particles just starting to be visible in the higher pressure range. he medium pressure range is similar for all three samples and due to surface adsorption onto very small nanoparticles, supporting the observations by electron microscopy. Interestingly and very unusual for low temperature hydrothermal carbons, we also find a distinct microporosity which is most pronounced for the ZnCl2/LiCl salt. This observation points toward an additional imprinting of simple salts in the particles, presumably zinc and lithium entities. It is an exciting question if this imprinted salt would also be recognized in a later rebinding event, but this was not analyzed. The as obtained crude hydrophilic carbonaceous material could further be transferred into the corresponding rather hydrophobic carbons by postcalcination at elevated temperatures, also leading to a significantly enhanced surface area as a result of further water elimination.[53,54] 

Carbon Aerogel Synthesis Using Salt Melts: Salt As a Solvent and “Molecular” Template. After exploration of hypersaline conditions, it is a natural next step to explore the same sol−gel reactivity schemes in molten salt systems, now without water. It is an exciting question if sol−gel chemistry also exists in those solvents and in that intermediary temperature the same operative physicochemical principles can be found and applied under ionothermal conditions, too. This technique is now called “salt templating”.[55] Here, a noncarbonizable inorganic 

202 

dx.doi.org/10.1021/cm402239e | Chem. Mater. 2014, 26, 196−210 

Chemistry of Materials 

Review 


![](_temp_96cfa616_convert__images/_temp_96cfa616_convert_.pdf-0008-02.png)


Figure 9. TEM (upper row) and SEM pictures (lower row) of N-dCs using Bmp-dca as precursor templated with LiCl/ZnCl2 (LiZ, left), NaCl/ ZnCl2 (SZ, middle), and KCl/ZnCl2 (PZ, right) at equal mass ratios synthesized at 1000 °C. In SEM, the monolithic aerogel character is clearly revealed. Used with permission from ref 55. Copyright 2013 Wiley. 

salt is mixed with a carbon precursor which is condensed a nd scaffolded in the presence of the molten salt at elevated temperatures. If −by appropriate choice of the reagentmiscibility between the salt melt and the carbonizing material is kept over a main part of the reaction pathway, the resulting carbon shows a high specific surface area with the pore size corresponding to ion pairs, salt clusters and their percolation structures. As for the carbonaceous materials obtained from hypersaline conditions described in the previous section, the salt phase is easily removed by simple washing with water, whereas the carbon is not etched as such. Simple closed-loop processes including salt recycling are conceivable which result in the demanded high surface area carbons in high yields with structural and chemical functionality. 

It is important to note thatin spite of similar notations this “salt templating” is different from the synthesis of macroporous polymers, where freshly ground salt crystals (crystallite size 0.2 to 500 μm) in a nonsolvent are used as template.[56,57] This solvent casting/particle leaching method is rather based on the formation of the respective material around macroscopic irregular crystals than porosity generation due to “molecularly” dissolved ions and phase separation. The synthesis of low surface area inorganic scaffolds via saltinclusion was also reported.[58] However, this is not to be mixed up with the approach discussed here, where a salt melt enables the generation of a factor of 1000 smaller pores and correspondingly higher surface areas. In “molecular” sol−gel salttemplating, the appropriate choice of cation size and counterion controls the minimal pore size as well as miscibility with the reaction medium via adjustment of the polarizability. 

A convenient choice for carbon precursors are ionic liquids (IL), being miscible with the salt template and unreactive until elevated temperatures.[59][−][62] In ref 55, the ILs were chosen to contain nitrogen (N) and boron (B) because these atoms are capable of adding favorable properties to carbon networks when structurally incorporated.[55,63][−][66] By employing different eutectic salt mixtures that possess low melting points and are homogeneously miscible with diverse ILs, carbon aerogels with 

unusually high apparent surface areas could be synthesized. Depending on the salt nature and amount, micro- to mesoporous materials with apparent surface areas up to 2000 m[2] g[−][1] are obtained in one step, while preserving the targeted chemical functionality brought in by the monomer composition. At the same time, the product yield increased and did not depend on the amount of salt. This is believed to result from increased electrostatic interactions of the precursor molecules and/or further intermediates and the template salt. With regard to literature, the increased carbon yield obtained with ZnCl2 containing eutectic salt mixtures is a rather surprising effect, because ZnCl2 was mostly described as an activation agent.[67,68] Previously observed high carbon yields in this case could be explained by the dehydrating effect of ZnCl2.[69] 

In ref 55, it was shown that the salt templating approach is a combination of templating (of ion pairs and small salt clusters) and phase separation, but shows no indications for an activation process. This was also supported by the fact that a high heteroatom-doping level could be maintained even in the high surface area materials using a high amount of salt. Bulk elemental analysis, XPS and some other structural analytical data have been reported in the original paper. 

TEM and SEM pictures of the washed products reveal the morphology of the materials to be dependent on the nature of the eutectic porogen which is exemplarily shown for carbon aerogels based on N-butyl-3-methylimidazolium-dicyandiamide (Bmp-dca, Figure 9). 

The TEM and SEM pictures already show that the surface roughness of the carbons increases from the lithium over the sodium to the potassium eutectic, indicating the presence of large mesopores or small macropores. Furthermore, in the potassium chloride case, fluffy spherical carbon globular aggregates are observed to constitute the materials, where homogeneous carbon aerogels are found to constitute all other samples. These aerogels are cohesive and withstand even the removal of salt and the washing with water. Also the utilization of alternative ionic liquids, revealed the same trend of morphology of the carbon materials. This supports the strong 

203 

dx.doi.org/10.1021/cm402239e | Chem. Mater. 2014, 26, 196−210 

Chemistry of Materials 

Review 


![](_temp_96cfa616_convert__images/_temp_96cfa616_convert_.pdf-0009-02.png)


Figure 10. Upper row: Nitrogen sorption isotherms of Bmp-dca (left), Emim-dca (middle), and Emim-tcb (right) derived carbons templated with Li−Zn, Na−Zn, and K−Zn at equal mass ratios. Lower row: Schematic representation of pore formation for carbons templated with Li−Zn (left), Na−Zn (middle), and K−Zn (right) at similar mass ratios. Each left image depicts the carbon (gray)/salt (red) composite and each right side the carbon aerogel structure after washing. Taken with permission from ref 55. Copyright 2010 Wiley.
