Repository: lehoangnhat96/CA-Synthesis-Research

# 📄 Đề Tài LVTN: Quy trình C.A - Hóa Phân Tích

Đây là kho chứa (repository) quản lý toàn bộ dữ liệu, quy trình phân tích, tài liệu khoa học số hóa và mã nguồn hỗ trợ tự động hóa số liệu cho Đề tài Thạc sĩ Hóa Phân Tích.

---

## 🏛️ Sơ Đồ Thư Viện Tài Liệu Khoa Học Số Hóa (Digital Library)

Toàn bộ **142 tài liệu PDF khoa học độc bản** liên quan đến Carbon Aerogel và Điện hóa đã được số hóa hoàn toàn sang định dạng Markdown (`.md`), trích xuất toàn bộ hình ảnh đi kèm, tự động phân loại học thuật dựa trên nội dung thực tế (Abstract/Conclusion) và sắp xếp đồng bộ vào **9 phân khu chuyên biệt** dưới đây:

File: 1 Ref materials/09_Tai_lieu_Quy_trinh_AI/Ke thua GPT.md

![](_temp_43f37711_convert__images/_temp_43f37711_convert_.pdf-0001-00.png)


**----- Start of picture text -----**<br>
Giai đoạn biosensor xơ dừa Đặc tính cần tạo ra Nguồn kế thừa chính % kế thừa Thông tin kế thừa được Không kế thừa trực tiếp / Gap Cách bù hoặc thực nghiệm cần làm<br>1. Tiền xử lý xơ dừa bằng NaOH Loại một phần lignin/hemicellulose, tăng  Coir N-CA / ORR 85–95% NaOH 5–6 wt%, 75–80°C, 2–4h; nghiền trước; không bleaching;  Chưa có benchmark riêng cho  xơ dừa Bến Tre Bắt buộc đo  m₀, m₁ sau sấy 105°C , tính weight loss; xác nhận<br>cellulose exposure, giữ cấu trúc phân cấp ghi weight loss bằng FTIR lignin peak và ảnh SEM<br>2. Không bleaching Giữ nhóm chức tự nhiên và reactivity bề mặt Coir N-CA / ORR 80–90% Không dùng NaClO₂/acid bleaching để tránh làm quá sạch hoặc oxy hóa sinh khối Supercapacitor thường bleaching mạnh để tăng cellulose purity, nhưng mục tiêu khác Làm 1 mẫu đối chứng nhỏ: sánh gel strength, BET, XPS N, Rct NaOH-only vs NaOH + bleaching , so<br>3. Sol-gel NH₃/urea/H₂O Tạo cellulose gel/aerogel 3D, tiền thân honeycomb pore, nguồn N-doping Fauziyah coir N-CA 90–98% Hệ NH₃ 25% : urea : H₂O; dùng coir-derived cellulose; tránh NaOH:urea Thông số lab của bạn đã chỉnh: 1 g cellulose, 11 mL NH₃, 4 g urea, 5 mL H₂O, sonication 30 phút; cần kiểm chứng độ nhớt và gel strength Ghi nhiệt độ sonication, hình ảnh sol, thời gian gel; nếu sol còn sợi thô thì tăng phân tán nhưng giữ ≤10°C<br>4. Sonication trong sol-gel Phân tán cellulose đồng nhất, tránh sợi thô,  Sensor/carbon ink + nội bộ lab 60–75% Có thể kế thừa nguyên tắc kiểm soát nhiệt và pulse sonication Bài coir gốc không phải lúc nào cũng mô tả chi tiết  Thiết kế test: 15, 30, 45 phút; đo nhiệt độ cuối, quan sát sol, so<br>tăng tái lặp gel công suất/biên độ sonication; rủi ro NH₃ bay hơi sánh XPS N at% và Raman sau pyrolysis<br>5. Gel hóa lạnh / casting Hydrogel ổn định, mạng 3D liên tục, giảm sụp cấu trúc Coir N-CA + cellulose aerogel literature 70–85% Giữ khuôn lạnh, gel hóa chậm giúp mạng cellulose–urea hình thành đều Đie�u kiện −5°C/24h là thông số nội bộ cần xác nhận bằng hình thái gel Ghi co rút gel, nứt/sụp, ảnh trước/sau gel hóa; nếu gel yếu thì kéo dài gel hoặc tối ưu ethanol exchange<br>6. Ethanol coagulation / solvent exchange Loại NH₃/urea dư có kiểm soát, chuẩn bị freeze-drying, tránh collapse Cellulose aerogel / carbon aerogel 75–90% Dùng ethanol lạnh, exchange có kiểm soát, sau đó DI water vừa đủ Mức rửa quá nhiều có thể làm giảm N precursor còn liên quan đến doping So sánh rửa 1 lần vs 2 lần; đo pH nước rửa, N at% sau pyrolysis<br>7. Freeze-drying Bảo toàn macropore/mesopore, tránh lực mao quản làm sập gel Carbon aerogel mọi hướng: ORR, supercapacitor, sensor 90–98% Freeze-dry là bước gần như kế thừa trực tiếp; không dùng sấy nhiệt Áp suất/thời gian phụ thuộc thiết bị IUH/lab Ghi thời gian, áp suất máy, khối lượng trước/sau; xác nhận bằng SEM và bulk density<br>8. Pyrolysis N-CA 700°C Tạo carbon backbone, defect, pyridinic-N, conductivity vừa đủ Coir N-CA / ORR + Susanto 2024 90–95% N₂, ramp 5°C/min, hold ~2h; 700°C ưu tiên giữ N/defect cho hoạt tính điện hóa ORR đánh giá bằng LSV/RRDE, không phải DPV paracetamol Sau pyrolysis đo Raman I_D/I_G, XPS N 1s, conductivity pellet; chỉ chuyển sang điện cực nếu N 3–6 at% và I_D/I_G ~0.9–1.2<br>9. Pyrolysis Fe/N-CA nền 800°C Tăng graphitization, conductivity, nền carbon ổn định cho Fe active sites ORR Fe–N–C / N-doped CA 75–90% 800°C giúp tăng độ dẫn và ổn định carbon Có trade-off: tăng T làm giảm N at% và có thể giảm pyridinic-N Chạy song song 700/800°C nếu đủ mẫu; chọn theo XPS N/Fe, EIS Rct, DPV/SWASV response<br>10. Fe impregnation Đưa Fe vào carbon/aerogel để tạo Fe-related catalytic sites Fe-doped CA dopamine sensor + Fe–N–C sensor/ORR 60–80% Fe precursor, dung môi ethanol/nước, kiểm soát loading 1–5%; không đưa Fe vào NH₃/urea sol để tránh Fe(OH)₃ Chưa có bài trực tiếp “coir Fe/N-CA cho Pb²⁺/paracetamol”; Wu 2024 dùng algae residue và  Làm ma trận Fe 1% và 5%; sau annealing đo XPS Fe 2p/N 1s, TEM/EDX mapping, EIS. Nếu Fe cao nhưng Rct không giảm → Fe<br>Fe/FeC, không chứng minh trực tiếp Fe–Nₓ cho coir không tạo active sites hữu ích<br>11. Acid leaching HCl Loại Fe tự do/Fe oxide/Fe carbide không hoạt tính, giảm peak giả Fe–N–C ORR/sensor 70–85% HCl 0.5M, 80°C, 8–12h là logic kế thừa hợp lý để loại Fe không phối trí Điều kiện acid quá mạnh có thể rửa mất Fe hữu ích hoặc phá bề mặt Test HCl 0.5M/8h làm chuẩn; nếu XPS Fe thấp quá thì giảm thời gian hoặc acid concentration<br>12. Annealing lần 2 Ổn định Fe–Nₓ/Fe–C–N, phục hồi sp² carbon, giảm Rct Fe–N–C electrocatalyst + paracetamol Fe–NC sensor 60–80% Annealing sau Fe treatment là logic kế thừa từ Fe2023 cho thấy Fecho acetaminophen sensing. (MDPI)–NC có active sites và charge transfer nhanh –N–C; Zhao  T_anneal = 750°C là giả thuyết kỹ thuật, cần xác nhận bằng dữ liệu Làm ít nhất 2 mức nếu đủ mẫu: 700°C và 750°C; chọn theo XPS Fe–N signal, Raman, Rct, peak current<br>13. Pre-electrode screening Loại mẫu carbon hóa kém trước khi tốn thời gian đo sensor Carbon aerogel + electrochemical sensor literature 80–90% Raman, conductivity, contact angle, dispersibility là bộ lọc hợp lý [Ngưỡng cụ thể vẫn phụ thuộc vật liệu xơ dừa Bến ] Tre Gate: I_D/I_G 0.9–1.2; σ >1 S/cm; contact angle <90°; không vón rõ sau 30 phút<br>14. Mực in / drop-casting lên GCE Màng mỏng, bám tốt, không che active sites, electron transfer tốt Fe-doped algae CA/GCE sensor + carbon sensor literature 80–90% GCE 3 mm, ink 5 mg/mL, drop 5aerogel biến tính Fe trên GCE để phát hiện dopamine. (MDPI)–8 µL; Wu 2024 dùng carbon  Binder tối ưu chưa chắc là Nafion hay chitosan; binder có thể che active sites So sánh chitosan 1% vs Nafion thấp; đo CV/EIS trước khi đo analyte<br>15. CV/EIS baseline bằng K₃Fe(CN)₆/KCl [Đánh giá electron transfer, Rct, EASA, chọn ] mẫu đo chính Electrochemical sensor literature 90–95% CV/EIS là kiểm tra nền bắt buộc; tài liệu của bạn đã đặt tiêu chí Fe/N-CA < N-CA < bare GCE về Rct K₃Fe(CN)₆ không thay thế được tín hiệu analyte thật [Chỉ dùng để sàng lọc. Sau đó bắt buộc đo DPV paracetamol và ] SWASV Pb²⁺<br>16. Pb²⁺ bằng SWASV Làm giàu điện hóa + stripping, đạt LOD thấp cho kim loại nặng Heavy metal electrochemical sensor 90–95% Acetate buffer pH ~4.5, E_dep âm, t_dep 60–300s, SW parameters; SWASV là kỹ thuật phù hợp cho HMI trong nước Vật liệu Fe/N-CA xơ dừa chưa có benchmark trực tiếp Tối ưu pH, E_dep, t_dep, frequency, amplitude; kiểm tra Cu²⁺, Cd²⁺, Hg²⁺, Zn²⁺, Fe³⁺ gây nhie�u<br>17. Paracetamol bằng DPV/CV Đo oxy hóa paracetamol, giảm dòng nền, xây đường chuẩn Paracetamol carbon/Fe–NC sensor 85–95% DPV/CV, pulse amplitude/width/step, linear range, LOD, recovery; Fe–NC đã được dùng cho acetaminophen monitoring.  N-CA xơ dừa có thể tốt hơn hoặc kém hơn Fe/N-CA tùy fouling và adsorption Đo cả N-CA và Fe/N-CA; chọn theo peak separation, Rct, slope, fouling sau 10 lần đo<br>(MDPI)<br>18. Selectivity, repeatability, real sample Chứng minh dùng được trong mẫu thật Electrochemical sensor literature 90–95% LOD, LOQ, sensitivity, selectivity, repeatability, reproducibility, stability, recovery là bộ thông số báo cáo chuẩn; tài liệu của bạn  Không thể kế thừa kết quả recovery từ bài khác vì matrix khác Bắt buộc spike-recovery trên nước máy/nước sông cho Pb²⁺ và thuốc viên cho paracetamol<br>đã đặt mục tiêu recovery 95–105% và RSD.<br>**----- End of picture text -----**<br>
