Repository: lehoangnhat96/CA-Synthesis-Research

# 📄 Đề Tài LVTN: Quy trình C.A - Hóa Phân Tích

Đây là kho chứa (repository) quản lý toàn bộ dữ liệu, quy trình phân tích, tài liệu khoa học số hóa và mã nguồn hỗ trợ tự động hóa số liệu cho Đề tài Thạc sĩ Hóa Phân Tích.

---

## 🏛️ Sơ Đồ Thư Viện Tài Liệu Khoa Học Số Hóa (Digital Library)

Toàn bộ **142 tài liệu PDF khoa học độc bản** liên quan đến Carbon Aerogel và Điện hóa đã được số hóa hoàn toàn sang định dạng Markdown (`.md`), trích xuất toàn bộ hình ảnh đi kèm, tự động phân loại học thuật dựa trên nội dung thực tế (Abstract/Conclusion) và sắp xếp đồng bộ vào **9 phân khu chuyên biệt** dưới đây:

File: 1 Ref materials/09_Tai_lieu_Quy_trinh_AI/Kế thừa GPT.md

![](Kế thừa GPT_images/image-0001-00.png)


**----- Start of picture text -----**<br>
Giai đoạn biosensor xơ dừa Đặc tính cần tạo ra Nguồn kế thừa chính % kế thừa Thông tin kế thừa được Không kế thừa trực tiếp / Gap Cách bù hoặc thực nghiệm cần làm<br>1. Tiền xử lý xơ dừa bằng NaOH Loại một phần lignin/hemicellulose, tăng  Coir N-CA / ORR 85–95% NaOH 5–6 wt%, 75–80°C, 2–4h; nghiền trước; không bleaching;  Chưa có benchmark riêng cho  xơ dừa Bến Tre Bắt buộc đo  m₀, m₁ sau sấy 105°C , tính weight loss; xác nhận<br>cellulose exposure, giữ cấu trúc phân cấp ghi weight loss bằng FTIR lignin peak và ảnh SEM<br>2. Không bleaching Giữ nhóm chức tự nhiên và reactivity bề mặt Coir N-CA / ORR 80–90% Không dùng NaClO₂/acid bleaching để tránh làm quá sạch hoặc oxy hóa sinh khối Supercapacitor thường bleaching mạnh để tăng cellulose purity, nhưng mục tiêu khác Làm 1 mẫu đối chứng nhỏ: sánh gel strength, BET, XPS N, Rct NaOH-only vs NaOH + bleaching , so<br>3. Sol-gel NH₃/urea/H₂O Tạo cellulose gel/aerogel 3D, tiền thân honeycomb pore, nguồn N-doping Fauziyah coir N-CA 90–98% Hệ NH₃ 25% : urea : H₂O; dùng coir-derived cellulose; tránh NaOH:urea Thông số lab của bạn đã chỉnh: 1 g cellulose, 11 mL NH₃, 4 g urea, 5 mL H₂O, sonication 30 phút; cần kiểm chứng độ nhớt và gel strength Ghi nhiệt độ sonication, hình ảnh sol, thời gian gel; nếu sol còn sợi thô thì tăng phân tán nhưng giữ ≤10°C<br>4. Sonication trong sol-gel Phân tán cellulose đồng nhất, tránh sợi thô,  Sensor/carbon ink + nội bộ lab 60–75% Có thể kế thừa nguyên tắc kiểm soát nhiệt và pulse sonication Bài coir gốc không phải lúc nào cũng mô tả chi tiết  Thiết kế test: 15, 30, 45 phút; đo nhiệt độ cuối, quan sát sol, so<br>tăng tái lặp gel công suất/biên độ sonication; rủi ro NH₃ bay hơi sánh XPS N at% và Raman sau pyrolysis<br>5. Gel hóa lạnh / casting Hydrogel ổn định, mạng 3D liên tục, giảm sụp cấu trúc Coir N-CA + cellulose aerogel literature 70–85% Giữ khuôn lạnh, gel hóa chậm giúp mạng cellulose–urea hình thành đều Đie�u kiện −5°C/24h là thông số nội bộ cần xác nhận bằng hình thái gel Ghi co rút gel, nứt/sụp, ảnh trước/sau gel hóa; nếu gel yếu thì kéo dài gel hoặc tối ưu ethanol exchange<br>6. Ethanol coagulation / solvent exchange Loại NH₃/urea dư có kiểm soát, chuẩn bị freeze-drying, tránh collapse Cellulose aerogel / carbon aerogel 75–90% Dùng ethanol lạnh, exchange có kiểm soát, sau đó DI water vừa đủ Mức rửa quá nhiều có thể làm giảm N precursor còn liên quan đến doping So sánh rửa 1 lần vs 2 lần; đo pH nước rửa, N at% sau pyrolysis<br>7. Freeze-drying Bảo toàn macropore/mesopore, tránh lực mao quản làm sập gel Carbon aerogel mọi hướng: ORR, supercapacitor, sensor 90–98% Freeze-dry là bước gần như kế thừa trực tiếp; không dùng sấy nhiệt Áp suất/thời gian phụ thuộc thiết bị IUH/lab Ghi thời gian, áp suất máy, khối lượng trước/sau; xác nhận bằng SEM và bulk density<br>8. Pyrolysis N-CA 700°C Tạo carbon backbone, defect, pyridinic-N, conductivity vừa đủ Coir N-CA / ORR + Susanto 2024 90–95% N₂, ramp 5°C/min, hold ~2h; 700°C ưu tiên giữ N/defect cho hoạt tính điện hóa ORR đánh giá bằng LSV/RRDE, không phải DPV paracetamol Sau pyrolysis đo Raman I_D/I_G, XPS N 1s, conductivity pellet; chỉ chuyển sang điện cực nếu N 3–6 at% và I_D/I_G ~0.9–1.2<br>9. Pyrolysis Fe/N-CA nền 800°C Tăng graphitization, conductivity, nền carbon ổn định cho Fe active sites ORR Fe–N–C / N-doped CA 75–90% 800°C giúp tăng độ dẫn và ổn định carbon Có trade-off: tăng T làm giảm N at% và có thể giảm pyridinic-N Chạy song song 700/800°C nếu đủ mẫu; chọn theo XPS N/Fe, EIS Rct, DPV/SWASV response<br>10. Fe impregnation Đưa Fe vào carbon/aerogel để tạo Fe-related catalytic sites Fe-doped CA dopamine sensor + Fe–N–C sensor/ORR 60–80% Fe precursor, dung môi ethanol/nước, kiểm soát loading 1–5%; không đưa Fe vào NH₃/urea sol để tránh Fe(OH)₃ Chưa có bài trực tiếp “coir Fe/N-CA cho Pb²⁺/paracetamol”; Wu 2024 dùng algae residue và  Làm ma trận Fe 1% và 5%; sau annealing đo XPS Fe 2p/N 1s, TEM/EDX mapping, EIS. Nếu Fe cao nhưng Rct không giảm → Fe<br>Fe/FeC, không chứng minh trực tiếp Fe–Nₓ cho coir không tạo active sites hữu ích<br>11. Acid leaching HCl Loại Fe tự do/Fe oxide/Fe carbide không hoạt tính, giảm peak giả Fe–N–C ORR/sensor 70–85% HCl 0.5M, 80°C, 8–12h là logic kế thừa hợp lý để loại Fe không phối trí Điều kiện acid quá mạnh có thể rửa mất Fe hữu ích hoặc phá bề mặt Test HCl 0.5M/8h làm chuẩn; nếu XPS Fe thấp quá thì giảm thời gian hoặc acid concentration<br>12. Annealing lần 2 Ổn định Fe–Nₓ/Fe–C–N, phục hồi sp² carbon, giảm Rct Fe–N–C electrocatalyst + paracetamol Fe–NC sensor 60–80% Annealing sau Fe treatment là logic kế thừa từ Fe2023 cho thấy Fecho acetaminophen sensing. (MDPI)–NC có active sites và charge transfer nhanh –N–C; Zhao  T_anneal = 750°C là giả thuyết kỹ thuật, cần xác nhận bằng dữ liệu Làm ít nhất 2 mức nếu đủ mẫu: 700°C và 750°C; chọn theo XPS Fe–N signal, Raman, Rct, peak current<br>13. Pre-electrode screening Loại mẫu carbon hóa kém trước khi tốn thời gian đo sensor Carbon aerogel + electrochemical sensor literature 80–90% Raman, conductivity, contact angle, dispersibility là bộ lọc hợp lý [Ngưỡng cụ thể vẫn phụ thuộc vật liệu xơ dừa Bến ] Tre Gate: I_D/I_G 0.9–1.2; σ >1 S/cm; contact angle <90°; không vón rõ sau 30 phút<br>14. Mực in / drop-casting lên GCE Màng mỏng, bám tốt, không che active sites, electron transfer tốt Fe-doped algae CA/GCE sensor + carbon sensor literature 80–90% GCE 3 mm, ink 5 mg/mL, drop 5aerogel biến tính Fe trên GCE để phát hiện dopamine. (MDPI)–8 µL; Wu 2024 dùng carbon  Binder tối ưu chưa chắc là Nafion hay chitosan; binder có thể che active sites So sánh chitosan 1% vs Nafion thấp; đo CV/EIS trước khi đo analyte<br>15. CV/EIS baseline bằng K₃Fe(CN)₆/KCl [Đánh giá electron transfer, Rct, EASA, chọn ] mẫu đo chính Electrochemical sensor literature 90–95% CV/EIS là kiểm tra nền bắt buộc; tài liệu của bạn đã đặt tiêu chí Fe/N-CA < N-CA < bare GCE về Rct K₃Fe(CN)₆ không thay thế được tín hiệu analyte thật [Chỉ dùng để sàng lọc. Sau đó bắt buộc đo DPV paracetamol và ] SWASV Pb²⁺<br>16. Pb²⁺ bằng SWASV Làm giàu điện hóa + stripping, đạt LOD thấp cho kim loại nặng Heavy metal electrochemical sensor 90–95% Acetate buffer pH ~4.5, E_dep âm, t_dep 60–300s, SW parameters; SWASV là kỹ thuật phù hợp cho HMI trong nước Vật liệu Fe/N-CA xơ dừa chưa có benchmark trực tiếp Tối ưu pH, E_dep, t_dep, frequency, amplitude; kiểm tra Cu²⁺, Cd²⁺, Hg²⁺, Zn²⁺, Fe³⁺ gây nhie�u<br>17. Paracetamol bằng DPV/CV Đo oxy hóa paracetamol, giảm dòng nền, xây đường chuẩn Paracetamol carbon/Fe–NC sensor 85–95% DPV/CV, pulse amplitude/width/step, linear range, LOD, recovery; Fe–NC đã được dùng cho acetaminophen monitoring.  N-CA xơ dừa có thể tốt hơn hoặc kém hơn Fe/N-CA tùy fouling và adsorption Đo cả N-CA và Fe/N-CA; chọn theo peak separation, Rct, slope, fouling sau 10 lần đo<br>(MDPI)<br>18. Selectivity, repeatability, real sample Chứng minh dùng được trong mẫu thật Electrochemical sensor literature 90–95% LOD, LOQ, sensitivity, selectivity, repeatability, reproducibility, stability, recovery là bộ thông số báo cáo chuẩn; tài liệu của bạn  Không thể kế thừa kết quả recovery từ bài khác vì matrix khác Bắt buộc spike-recovery trên nước máy/nước sông cho Pb²⁺ và thuốc viên cho paracetamol<br>đã đặt mục tiêu recovery 95–105% và RSD.<br>**----- End of picture text -----**<br>

File: 1 Ref materials/09_Tai_lieu_Quy_trinh_AI/Target Thong So Theo Giai Doan - Q2_Q3 Requirements.md
**TARGET THÔNG SỐ THEO GIAI ĐOẠN - CHUẨN Q2/Q3** 

## **BẢNG 1: TIÊU CHÍ ĐÁNH GIÁ NHANH** 

|**Giai**|**Kỹ thuật kiểm tra**|**Target Q3 (Minimum)**|**Target Q2 (Good)**|**Red Flag (Fail)**|
|---|---|---|---|---|
|**đoạn**|||||
|**#0**|Visual + FTIR +|Trắng kem, lignin <10%|Trắng sáng, lignin <5%|Vàng sậm, lignin >15%|
||TGA||||
|**#1**|Visual + ICP-MS|Gel xanh đồng nhất, Ni:Co|Gel không rỉ nước, kim loại|Gel nứt, kết tủa|
|||≈1:2|±5%|hydroxide|
|**#2**|BET + SEM|SSA >1000, mesopore|SSA 1500-2500, mesopore|SSA <800, gel sụp|
|||>40%|50-60%||
|**#3**|BET + XPS|SSA tăng >200, NiCo mất|SSA tăng 300-500, NiCo mất|NiCo mất >40%|
|||<30%|<20%||
|**#4**|XPS + Raman|N 3-6%, ID/IG 0.8-1.0|Pyridinic-N >40%,|N <2%, không có NiCo|
||||Ni²⁺/Ni³⁺≈1|peaks|
|**#5**|SEM + CV|Màng không nứt, RSD|Uniform, RSD <5%, Rct|Màng bong, RSD >15%|
|||<10%|<50Ω||
|**#6**|Amperometry|S >500, LOD <1 μM|S >700, LOD <0.5 μM|S <300, LOD >5 μM|



## **BẢNG 2: THÔNG SỐ CHI TIẾT THEO GIAI ĐOẠN** 

## **#0 - TIỀN XỬ LÝ** 

|**Thông số**|**Q3 Minimum**|**Q2 Good**|**Kỹ thuật đo**|**Nếu fail → Action**|
|---|---|---|---|---|
|**Cellulose content**|60-70%|**70-80%**|Gravimetry + TGA|Tẩy H₂O₂ thêm 1 lần|
|**Lignin còn lại**|<10%|**<5%**|FTIR (1730 cm⁻¹ peak)|Nấu kiềm lần 3|
|**Màu sắc**|Trắng kem|**Trắng sáng**|Visual|Tẩy H₂O₂ thêm|
|**Tubular structure**|Còn 70% ống|**>90% ống nguyên vẹn**|SEM cross-section|Giảm NaOH xuống 1M|
|**Độ ẩm**|<8%|**<5%**|Sấy 60°C đến khô|Sấy thêm 2-4h|



**Thông số Q3 Minimum Q2 Good Kỹ thuật đo Nếu fail → Action Yield** >35% **40-50%** Cân khối lượng Accept (thấp = sạch hơn) 

**Checkpoint:** Trắng + FTIR lignin yếu → Pass 

## **#1 - SOL-GEL & DOPING** 

|**Thông số**|**Q3 Minimum**|**Q2 Good**|**Kỹ thuật đo**|**Nếu fail → Action**|
|---|---|---|---|---|
|**Gel formation**|Gel rắn trong 24h|**Gel rắn 12h, đàn hồi nhẹ**|Visual + touch test|Tăng T lên 65°C|
|**Ni:Co ratio**|1:1.5 to 1:2.5|**1:2 ±0.1**|ICP-MS hoặc TGA ash|Cân lại muối chính xác|
|**Metal loading**|20-30%|**25% ±2%**|TGA (ash content)|Adjust muối trong #1|
|**TEPA amount**|1.5-3.0g|**2.5g optimal**|Gravimetry|Test N content ở #4|
|**Gel color**|Xanh lam|**Xanh thẫm đồng nhất**|Visual|Không vón cục → OK|
|**Water leaching**|Không rỉ nước|**Gel không rỉ, giữ hình**|Visual after 6h|Tăng thời gian gel|



**Checkpoint:** Gel xanh đồng nhất + không rỉ → Pass 

## **#2 - FREEZE-DRYING** 

|**Thông số**|**Q3 Minimum**|**Q2 Good**|**Kỹ thuật đo**|**Nếu fail → Action**|
|---|---|---|---|---|
|**SSA**|1000-1500 m²/g|**1500-2500 m²/g**|BET (N₂ 77K)|Làm lại #2, check dung môi|
|**Mesopore ratio**|40-50%|**50-60%**|BJH|Làm lại, tăng t thăng hoa|
|**Pore size peak**|3-10 nm|**4-8 nm**|BJH|Accept nếu >3nm|
|**Isotherm type**|Type IV|**Type IV + hysteresis**|BET plot|Type I → KOH quá cao|
|**Bulk density**|<0.15 g/cm³|**<0.1 g/cm³**|Volume/mass|>0.2 → Gel sụp|
|**Morphology**|Xốp, không co >30%|**Sponge-like, co <10%**|SEM|Co nhiều → Dung môi sai|



**Checkpoint:** SSA >1500 + Mesopore >50% → Pass 

## **#3 - KOH ACTIVATION (Optional)** 

|**Thông số**|**Q3 Minimum**|**Q2 Good**|**Kỹ thuật đo**|**Nếu fail → Action**|
|---|---|---|---|---|
|**SSA increase**|+200 m²/g|**+300-500 m²/g**|BET (compare #2)|KOH 1:1 nếu <200|
|**NiCo retention**|>70%|**>80%**|XPS (Ni 2p, Co 2p)|<70% → SKIP #3|
|**Mesopore ratio**|45-55%|**~50%**|BJH|Accept nếu >40%|
|**pH after wash**|6-8|**7 ±0.3**|pH meter|Rửa thêm đến trung tính|



**Decision Gate:** SSA #2 >1800 → **SKIP #3** (khuyến nghị Q2) 

## **#4 - CARBONIZATION** 

|**Thông số**|**Q3**|**Q2 Good**|**Kỹ thuật đo**|**Nếu fail → Action**|
|---|---|---|---|---|
||**Minimum**||||
|**Total N**|3-6%|**4-6%**|XPS (N 1s)|<3% → Tăng TEPA ở #1|
|**Pyridinic-N %**|>35% of N|**>40% of N**|XPS|<35% → Giảm T xuống|
||||deconvolution|500°C|
|**Ni²⁺/Ni³⁺ ratio**|0.7-1.3|**0.8-1.2**|XPS (Ni 2p)|≠1 → Kiểm tra O₂ trace|
|**Co²⁺/Co³⁺ ratio**|~1:1.5 to|**~1:2**|XPS (Co 2p)|Sai → T hoặc khí quyển|
||1:2.5||||
|**NiCo₂O₄**|Có 2/3 peaks|**Đủ 3 peaks (31.2°, 36.8°,**|XRD|Không có → Nung lại|
|**peaks**||**59.3°)**|||
|**ID/IG**|0.7-1.1|**0.8-1.0**|Raman|<0.7 → Quá graphite|
|**Conductivity**|10-30 S/cm|**20-50 S/cm**|4-point probe|<10 → T quá thấp|
|**Yield**|25-40%|**30-40%**|Gravimetry|<25% → T quá cao|



**Checkpoint:** Pyridinic-N >40% + Ni²⁺/Ni³⁺≈1 → Pass Q2 

## **#5 - ELECTRODE FABRICATION** 

|**Thông số**|**Q3 Minimum**|**Q2 Good**|**Kỹ thuật đo**|**Nếu fail → Action**|
|---|---|---|---|---|
|**Loading**|2-6 mg/cm²|**3-5 mg/cm²**|Gravimetry|Adjust slurry volume|
|**Uniformity**|Không nứt lớn|**Uniform, no cracks**|SEM surface|Tăng PVDF lên 12%|
|**Adhesion**|Không bong PBS|**Không bong PBS**|Soak test|Ép 15 MPa|
||2h|**4h**|||
|**Contact resistance**|<10 Ω|**<5 Ω**|2-point|Ép lại hoặc sấy lâu hơn|
||||probe||
|**CV repeatability**|<10%|**<5%**|CV 5 cycles|RSD cao → Slurry không|
|**(RSD)**||||đều|



**Checkpoint:** Uniform + RSD <5% → Pass 

## **#6 - ELECTROCHEMICAL TESTING** 

|**Thông số**|**Q3 Minimum**|**Q2 Good**|**Kỹ thuật đo**|**Nếu fail → Action**|
|---|---|---|---|---|
|**Sensitivity**|500-700|**>700**|Amperometry|<500 → Làm lại #1 hoặc #4|
||μA/mM/cm²|**μA/mM/cm²**|||
|**LOD**|0.5-1 μM|**<0.5 μM**|3σ/slope|>1 → Tăng S hoặc giảm|
|||||noise|
|**Linear range**|0.05-5 mM|**0.01-10 mM**|Calibration curve|Hẹp → Adjust potential|
|**R²**|>0.98|**>0.99**|Linear fit|<0.98 → Nhiều outliers|
|**Response time**|5-10s|**<5s**|Chronoamperometry|>10s → SSA hoặc pore size|
|**Rct**|<100 Ω|**<50 Ω**|EIS (Nyquist)|>100 → Conductivity kém|
|**I_Glc/I_AA**|>5:1|**>10:1**|Selectivity test|<5 → Potential sai|
|**Stability (100**|>80%|**>85%**|CV repeat|<80% → Binder yếu|
|**cycles)**|||||
|**Real sample**|90-110%|**95-105%**|Blood/saliva spike|Ngoài range → Matrix|
|**recovery**||||effect|



**Checkpoint:** S >700 + LOD <0.5 + Recovery 95-105% → **Pass Q2** 

## **BẢNG 3: CHECKLIST NHANH THEO HẠNG JOURNAL** 

## **CHUẨN Q3 (Acceptable)** 

|**Giai đoạn**|**Must-have**|**Nice-to-have**|
|---|---|---|
|#0|Trắng kem, lignin <10%|-|
|#1|Gel xanh, không rỉ|ICP-MS|
|#2|SSA >1000, mesopore >40%|Type IV isotherm|
|#3|SKIP (nếu #2 OK) hoặc SSA +200|-|
|#4|N 3-6%, ID/IG 0.8-1.0, NiCo peaks|XPS Ni/Co ratio|
|#5|Không nứt, RSD <10%|Contact R <5Ω|
|#6|S >500, LOD <1 μM, Recovery 90-110%|Stability >80%|



**Tổng:** 7 techniques Q1 + 3-5 techniques Q2 → **Đủ Q3** 

## **CHUẨN Q2 (Good)** 

|**Giai đoạn**|**Must-have**|**Must-measure**|
|---|---|---|
|#0|Trắng sáng, lignin <5%|FTIR + TGA|
|#1|Gel không rỉ, Ni:Co 1:2±0.1|TGA ash 25±2%|
|#2|SSA 1500-2500, mesopore 50-60%|**BET + BJH + SEM**|
|#3|SKIP preferred|Nếu làm: NiCo >80%|
|#4|Pyridinic-N >40%, Ni²⁺/Ni³⁺≈1|**XPS (N+Ni+Co) + Raman + XRD**|
|#5|Uniform, RSD <5%|SEM + CV|
|#6|S >700, LOD <0.5, Recovery 95-105%|**Amp + EIS + Selectivity + Stability + Real sample**|



**Tổng:** 7 techniques Q1 + 7-9 techniques Q2 → **Đủ Q2** 

## **BẢNG 4: TROUBLESHOOTING NHANH** 

|**Vấn đề**|**Giai đoạn fail**|**Thông số kiểm tra**|**Fix**|
|---|---|---|---|
|**S <500**|#1 hoặc #4|XPS N, NiCo|Tăng TEPA hoặc giảm T|
|**LOD >1 μM**|#2 hoặc #4|BET SSA, XPS Pyridinic-N|Tăng SSA hoặc N-doping|
|**Response >10s**|#2|BET mesopore %, pore size|Làm lại freeze-dry|
|**Rct >100 Ω**|#4 hoặc #5|Raman ID/IG, contact R|Tăng T hoặc ép lại|
|**Selectivity <5:1**|#6|Potential, pore size|Test +0.4V thay +0.5V|
|**Stability <70%**|#5|SEM adhesion, CV RSD|Tăng PVDF hoặc ép cao hơn|
|**Recovery <90%**|#6|Matrix effect|Dilution hoặc standard addition|



## **KẾT LUẬN** 

## ✅ **ƯU TIÊN TUYỆT ĐỐI (Non-negotiable cho Q2)** 

1. **#2:** SSA 1500-2500, mesopore 50-60% 

2. **#4:** Pyridinic-N >40%, Ni²⁺/Ni³⁺≈1 

3. **#6:** S >700, LOD <0.5, Recovery 95-105% 

## ⚠ **NẾU THIẾU 1 TRONG 3 → TỐI ĐA Q3** 

## 🎯 **CHIẾN LƯỢC** 

**Mẫu đầu tiên:** Aim Q3 (học quy trình) 

- **Mẫu 2-3:** Optimize → Q2 

- **Mẫu 4+:** Fine-tune → Có thể Q1 nếu thêm DFT/mechanism sâu

File: 1 Ref materials/09_Tai_lieu_Quy_trinh_AI/Target Thông Số Theo Giai Đoạn - Q2_Q3 Requirements.md
**TARGET THÔNG SỐ THEO GIAI ĐOẠN - CHUẨN Q2/Q3** 

## **BẢNG 1: TIÊU CHÍ ĐÁNH GIÁ NHANH** 

|**Giai**|**Kỹ thuật kiểm tra**|**Target Q3 (Minimum)**|**Target Q2 (Good)**|**Red Flag (Fail)**|
|---|---|---|---|---|
|**đoạn**|||||
|**#0**|Visual + FTIR + TGA|Vàng rơm/nâu nhạt, lignin <12%|Vàng nhạt/vàng rơm, lignin <8%|Nâu đen/vàng sậm, lignin >15%|
|**#1**|Visual + ICP-MS|Gel xanh đồng nhất, Ni:Co|Gel không rỉ nước, kim loại|Gel nứt, kết tủa|
|||≈1:2|±5%|hydroxide|
|**#2**|BET + SEM|SSA >1000, mesopore|SSA 1500-2500, mesopore|SSA <800, gel sụp|
|||>40%|50-60%||
|**#3**|BET + XPS|SSA tăng >200, NiCo mất|SSA tăng 300-500, NiCo mất|NiCo mất >40%|
|||<30%|<20%||
|**#4**|XPS + Raman|N 3-6%, ID/IG 0.8-1.0|Pyridinic-N >40%,|N <2%, không có NiCo|
||||Ni²⁺/Ni³⁺≈1|peaks|
|**#5**|SEM + CV|Màng không nứt, RSD|Uniform, RSD <5%, Rct|Màng bong, RSD >15%|
|||<10%|<50Ω||
|**#6**|Amperometry|S >500, LOD <1 μM|S >700, LOD <0.5 μM|S <300, LOD >5 μM|



## **BẢNG 2: THÔNG SỐ CHI TIẾT THEO GIAI ĐOẠN** 

## **#0 - TIỀN XỬ LÝ** 

|**Thông số**|**Q3 Minimum**|**Q2 Good**|**Kỹ thuật đo**|**Nếu fail → Action**|
|---|---|---|---|---|
|**Cellulose content**|60-70%|**70-80%**|Gravimetry + TGA|Nấu kiềm thêm 1 lần|
|**Lignin còn lại**|<12%|**<8%**|FTIR (1730 cm⁻¹ peak)|Nấu kiềm lần 3|
|**Màu sắc**|Nâu nhạt|**Vàng rơm / vàng nhạt**|Visual|Nấu kiềm thêm|
|**Tubular structure**|Còn 70% ống|**>90% ống nguyên vẹn**|SEM cross-section|Giảm NaOH xuống 1M|
|**Độ ẩm**|<8%|**<5%**|Sấy 60°C đến khô|Sấy thêm 2-4h|



**Thông số Q3 Minimum Q2 Good Kỹ thuật đo Nếu fail → Action Yield** >35% **40-50%** Cân khối lượng Accept (thấp = sạch hơn) 

**Checkpoint:** Màu vàng rơm/nâu nhạt + FTIR lignin yếu → Pass 

## **#1 - SOL-GEL & DOPING** 

|**Thông số**|**Q3 Minimum**|**Q2 Good**|**Kỹ thuật đo**|**Nếu fail → Action**|
|---|---|---|---|---|
|**Gel formation**|Gel rắn trong 24h|**Gel rắn 12h, đàn hồi nhẹ**|Visual + touch test|Tăng T lên 65°C|
|**Ni:Co ratio**|1:1.5 to 1:2.5|**1:2 ±0.1**|ICP-MS hoặc TGA ash|Cân lại muối chính xác|
|**Metal loading**|20-30%|**25% ±2%**|TGA (ash content)|Adjust muối trong #1|
|**TEPA amount**|1.5-3.0g|**2.5g optimal**|Gravimetry|Test N content ở #4|
|**Gel color**|Xanh lam|**Xanh thẫm đồng nhất**|Visual|Không vón cục → OK|
|**Water leaching**|Không rỉ nước|**Gel không rỉ, giữ hình**|Visual after 6h|Tăng thời gian gel|



**Checkpoint:** Gel xanh đồng nhất + không rỉ → Pass 

## **#2 - FREEZE-DRYING** 

|**Thông số**|**Q3 Minimum**|**Q2 Good**|**Kỹ thuật đo**|**Nếu fail → Action**|
|---|---|---|---|---|
|**SSA**|1000-1500 m²/g|**1500-2500 m²/g**|BET (N₂ 77K)|Làm lại #2, check dung môi|
|**Mesopore ratio**|40-50%|**50-60%**|BJH|Làm lại, tăng t thăng hoa|
|**Pore size peak**|3-10 nm|**4-8 nm**|BJH|Accept nếu >3nm|
|**Isotherm type**|Type IV|**Type IV + hysteresis**|BET plot|Type I → KOH quá cao|
|**Bulk density**|<0.15 g/cm³|**<0.1 g/cm³**|Volume/mass|>0.2 → Gel sụp|
|**Morphology**|Xốp, không co >30%|**Sponge-like, co <10%**|SEM|Co nhiều → Dung môi sai|



**Checkpoint:** SSA >1500 + Mesopore >50% → Pass 

## **#3 - KOH ACTIVATION (Optional)** 

|**Thông số**|**Q3 Minimum**|**Q2 Good**|**Kỹ thuật đo**|**Nếu fail → Action**|
|---|---|---|---|---|
|**SSA increase**|+200 m²/g|**+300-500 m²/g**|BET (compare #2)|KOH 1:1 nếu <200|
|**NiCo retention**|>70%|**>80%**|XPS (Ni 2p, Co 2p)|<70% → SKIP #3|
|**Mesopore ratio**|45-55%|**~50%**|BJH|Accept nếu >40%|
|**pH after wash**|6-8|**7 ±0.3**|pH meter|Rửa thêm đến trung tính|



**Decision Gate:** SSA #2 >1800 → **SKIP #3** (khuyến nghị Q2) 

## **#4 - CARBONIZATION** 

|**Thông số**|**Q3**|**Q2 Good**|**Kỹ thuật đo**|**Nếu fail → Action**|
|---|---|---|---|---|
||**Minimum**||||
|**Total N**|3-6%|**4-6%**|XPS (N 1s)|<3% → Tăng TEPA ở #1|
|**Pyridinic-N %**|>35% of N|**>40% of N**|XPS|<35% → Giảm T xuống|
||||deconvolution|500°C|
|**Ni²⁺/Ni³⁺ ratio**|0.7-1.3|**0.8-1.2**|XPS (Ni 2p)|≠1 → Kiểm tra O₂ trace|
|**Co²⁺/Co³⁺ ratio**|~1:1.5 to|**~1:2**|XPS (Co 2p)|Sai → T hoặc khí quyển|
||1:2.5||||
|**NiCo₂O₄**|Có 2/3 peaks|**Đủ 3 peaks (31.2°, 36.8°,**|XRD|Không có → Nung lại|
|**peaks**||**59.3°)**|||
|**ID/IG**|0.7-1.1|**0.8-1.0**|Raman|<0.7 → Quá graphite|
|**Conductivity**|10-30 S/cm|**20-50 S/cm**|4-point probe|<10 → T quá thấp|
|**Yield**|25-40%|**30-40%**|Gravimetry|<25% → T quá cao|



**Checkpoint:** Pyridinic-N >40% + Ni²⁺/Ni³⁺≈1 → Pass Q2 

## **#5 - ELECTRODE FABRICATION** 

|**Thông số**|**Q3 Minimum**|**Q2 Good**|**Kỹ thuật đo**|**Nếu fail → Action**|
|---|---|---|---|---|
|**Loading**|2-6 mg/cm²|**3-5 mg/cm²**|Gravimetry|Adjust slurry volume|
|**Uniformity**|Không nứt lớn|**Uniform, no cracks**|SEM surface|Tăng PVDF lên 12%|
|**Adhesion**|Không bong PBS|**Không bong PBS**|Soak test|Ép 15 MPa|
||2h|**4h**|||
|**Contact resistance**|<10 Ω|**<5 Ω**|2-point|Ép lại hoặc sấy lâu hơn|
||||probe||
|**CV repeatability**|<10%|**<5%**|CV 5 cycles|RSD cao → Slurry không|
|**(RSD)**||||đều|



**Checkpoint:** Uniform + RSD <5% → Pass 

## **#6 - ELECTROCHEMICAL TESTING** 

|**Thông số**|**Q3 Minimum**|**Q2 Good**|**Kỹ thuật đo**|**Nếu fail → Action**|
|---|---|---|---|---|
|**Sensitivity**|500-700|**>700**|Amperometry|<500 → Làm lại #1 hoặc #4|
||μA/mM/cm²|**μA/mM/cm²**|||
|**LOD**|0.5-1 μM|**<0.5 μM**|3σ/slope|>1 → Tăng S hoặc giảm|
|||||noise|
|**Linear range**|0.05-5 mM|**0.01-10 mM**|Calibration curve|Hẹp → Adjust potential|
|**R²**|>0.98|**>0.99**|Linear fit|<0.98 → Nhiều outliers|
|**Response time**|5-10s|**<5s**|Chronoamperometry|>10s → SSA hoặc pore size|
|**Rct**|<100 Ω|**<50 Ω**|EIS (Nyquist)|>100 → Conductivity kém|
|**I_Glc/I_AA**|>5:1|**>10:1**|Selectivity test|<5 → Potential sai|
|**Stability (100**|>80%|**>85%**|CV repeat|<80% → Binder yếu|
|**cycles)**|||||
|**Real sample**|90-110%|**95-105%**|Blood/saliva spike|Ngoài range → Matrix|
|**recovery**||||effect|



**Checkpoint:** S >700 + LOD <0.5 + Recovery 95-105% → **Pass Q2** 

## **BẢNG 3: CHECKLIST NHANH THEO HẠNG JOURNAL** 

## **CHUẨN Q3 (Acceptable)** 

|**Giai đoạn**|**Must-have**|**Nice-to-have**|
|---|---|---|
|#0|Nâu nhạt, lignin <12%|-|
|#1|Gel xanh, không rỉ|ICP-MS|
|#2|SSA >1000, mesopore >40%|Type IV isotherm|
|#3|SKIP (nếu #2 OK) hoặc SSA +200|-|
|#4|N 3-6%, ID/IG 0.8-1.0, NiCo peaks|XPS Ni/Co ratio|
|#5|Không nứt, RSD <10%|Contact R <5Ω|
|#6|S >500, LOD <1 μM, Recovery 90-110%|Stability >80%|



**Tổng:** 7 techniques Q1 + 3-5 techniques Q2 → **Đủ Q3** 

## **CHUẨN Q2 (Good)** 

|**Giai đoạn**|**Must-have**|**Must-measure**|
|---|---|---|
|#0|Vàng rơm / vàng nhạt, lignin <8%|FTIR + TGA|
|#1|Gel không rỉ, Ni:Co 1:2±0.1|TGA ash 25±2%|
|#2|SSA 1500-2500, mesopore 50-60%|**BET + BJH + SEM**|
|#3|SKIP preferred|Nếu làm: NiCo >80%|
|#4|Pyridinic-N >40%, Ni²⁺/Ni³⁺≈1|**XPS (N+Ni+Co) + Raman + XRD**|
|#5|Uniform, RSD <5%|SEM + CV|
|#6|S >700, LOD <0.5, Recovery 95-105%|**Amp + EIS + Selectivity + Stability + Real sample**|



**Tổng:** 7 techniques Q1 + 7-9 techniques Q2 → **Đủ Q2** 

## **BẢNG 4: TROUBLESHOOTING NHANH** 

|**Vấn đề**|**Giai đoạn fail**|**Thông số kiểm tra**|**Fix**|
|---|---|---|---|
|**S <500**|#1 hoặc #4|XPS N, NiCo|Tăng TEPA hoặc giảm T|
|**LOD >1 μM**|#2 hoặc #4|BET SSA, XPS Pyridinic-N|Tăng SSA hoặc N-doping|
|**Response >10s**|#2|BET mesopore %, pore size|Làm lại freeze-dry|
|**Rct >100 Ω**|#4 hoặc #5|Raman ID/IG, contact R|Tăng T hoặc ép lại|
|**Selectivity <5:1**|#6|Potential, pore size|Test +0.4V thay +0.5V|
|**Stability <70%**|#5|SEM adhesion, CV RSD|Tăng PVDF hoặc ép cao hơn|
|**Recovery <90%**|#6|Matrix effect|Dilution hoặc standard addition|



## **KẾT LUẬN** 

## ✅ **ƯU TIÊN TUYỆT ĐỐI (Non-negotiable cho Q2)** 

1. **#2:** SSA 1500-2500, mesopore 50-60% 

2. **#4:** Pyridinic-N >40%, Ni²⁺/Ni³⁺≈1 

3. **#6:** S >700, LOD <0.5, Recovery 95-105% 

## ⚠ **NẾU THIẾU 1 TRONG 3 → TỐI ĐA Q3** 

## 🎯 **CHIẾN LƯỢC** 

**Mẫu đầu tiên:** Aim Q3 (học quy trình) 

- **Mẫu 2-3:** Optimize → Q2 

- **Mẫu 4+:** Fine-tune → Có thể Q1 nếu thêm DFT/mechanism sâu

File: 1 Ref materials/09_Tai_lieu_Quy_trinh_AI/0_Tong.md (part 2 of 2)
## **GIAI ĐOẠN #0: TIỀN XỬ LÝ (Pre-treatment - Delignification)** 
|**Cảm biến nhiệt độ (K-**|±1°C, 0-1000°C|Monitoring nhiệt độ thực tế|Đặt sát mẫu (cách 2-3cm)|
|**type)**||||
|**Hệ thống khí inert**|Mass flow controller 0-500|Kiểm soát lưu lượng N₂|Hiệu chuẩn 6 tháng/lần|
||ml/min|chính xác||
|**Tủ hút**|Lưu lượng ≥200 m³/h|Hút khí thải (CO₂, H₂O,|Bật trước 30 phút và sau 2h|
|||NH₃, tar)|nung|



## ⚠ **An toàn:** 

- Khí thải chứa NH₃ độc (từ TEPA phân hủy) → Bắt buộc có tủ hút 

- CO độc từ carbon chưa cháy hoàn toàn → Không mở lò khi còn nóng 

- Mẫu sau nung rất giòn, dễ vỡ → Xử lý trong túi PE sạch 

## 📋 **PHÂN TÍCH TỪNG THAO TÁC** 

|**STT**|**Thao tác kỹ**|**Điều kiện cụ**|**Mục đích**|**Cơ chế phản ứng**|**Target đạt**|
|---|---|---|---|---|---|
||**thuật**|**thể**||||
|**4.1**|**Setup mẫu**|• Cân chính xác|Chuẩn bị nung an|-|Vị trí chuẩn, không|
|||aerogel (ví dụ:|toàn||leak|
|||0.5g)||||
|||• Đặt vào||||
|||thuyền sứ ở tâm||||
|||ống||||
|||• Chèn ống, kín||||
|||2 đầu||||



|**STT**|**Thao tác kỹ**|**Điều kiện cụ**|**Mục đích**|**Cơ chế phản ứng**|**Target đạt**|
|---|---|---|---|---|---|
||**thuật**|**thể**||||
|**4.2**|**Purge N₂**|• Lưu lượng 300|Xả hết O₂ trong ống|Thay thế không khí →|[O₂] < 100 ppm|
|||ml/min, 30 phút||Ngăn oxy hóa carbon||
|||• T = 25°C||thành CO₂||
|**4.3**|**Nung từ từ**|• RT → 200°C:|**Giai đoạn 1 (200-**|•**TEPA → NH₃ + amines**|N content: 3-6 at.%;|
|||2°C/phút|**400°C):**Phân hủy|(150-300°C)|Pyridinic-N: >40%|
|||• 200 → 500°C:|TEPA, cellulose|•**Cellulose → Char +**||
|||5°C/phút||**H₂O + CO₂**(300-400°C)||
|||• Giữ 500°C: 30||•**N từ TEPA nhập mạng**||
|||phút||**carbon**(250-450°C)||
|||• N₂: 200||||
|||ml/min||||
|**4.4**|**Carbonization**|• 500 → 550°C:|**Giai đoạn 2 (500-**|•**C-O, C-H → C-C**(loại|• Conductivity: 10-|
||**chính**|2°C/phút|**550°C):**Tạo carbon|O, H)|50 S/cm|
|||• Giữ 550°C:|sp² + NiCo oxide|•**NiCl₂ + O₂(trace) →**|• ID/IG: 0.8-1.0|
|||120 phút||**NiO**|• NiCo₂O₄ spinel|
|||• N₂: 200||•**2NiO + Co₃O₄ →**||
|||ml/min||**NiCo₂O₄**(spinel)||
|||||•**Graphitization nhẹ**||
|||||(vòng thơm 6 carbon liên||
|||||kết)||
|**4.5**|**Làm nguội**|• Tắt lò, giữ N₂|Ngăn oxy hóa carbon|Carbon nóng + O₂ → CO₂|Carbon aerogel đen,|
|||200 ml/min|nóng|(cháy)|nguyên vẹn|
|||• Làm nguội tự||||
|||nhiên 4-6h||||
|||• Mở lò khi T <||||
|||50°C||||
|**4.6**|**Thu hồi**|• Lấy mẫu trong|Bảo quản, tính hiệu|-|Yield = m_carbon /|
|||túi PE sạch|suất||m_aerogel × 100%|
|||• Cân khối||||
|||lượng (yield||||
|||~30-40%)||||



## ⚗ **PHẢN ỨNG HÓA HỌC CHỦ CHỐT** 

## **Phản ứng 1: N-doping (250-450°C)** 

TEPA (C₆H₁₈N₄) --[heat]--> NH₃ + R-NH₂ + R-NH-R' ↓ [Insert into carbon lattice] ↓ Pyridinic-N, Pyrrolic-N, Graphitic-N 

**Điều kiện tối ưu:** 350-400°C (quá thấp: TEPA chưa phân hủy; quá cao: N bay hơi dạng N₂) 

## **Phản ứng 2: Tạo NiCo oxide (450-550°C)** 

NiCl₂·6H₂O --[dehydration]--> NiCl₂ --[O₂ trace]--> NiO CoCl₂·6H₂O --[similar]--> Co₃O₄ 2NiO + Co₃O₄ --[550°C]--> 2NiCo₂O₄ (spinel structure) 

**Lý do spinel tốt:** Ni²⁺/Ni³⁺ mixed valence state → Electron hopping dễ dàng → Xúc tác glucose mạnh 

## **Phản ứng 3: Graphitization (500-550°C)** 

Amorphous carbon --[heat]--> Semi-graphitic carbon (sp² domains) ↓ [Defects from N-doping create active sites] 

**Lưu ý:** Không nung quá 700°C → N sẽ mất (N₂ bay hơi) 

## 🔬 **KỸ THUẬT PHÂN TÍCH (Rút gọn)** 

|**Kỹ thuật**|**Thông số đo**|**Target**|**Ý nghĩa**|**Hạng**|
|---|---|---|---|---|
|||||**Q**|
|**XPS (N 1s)**|Pyridinic-N (398.5eV), Pyrrolic-N|Total N: 3-6%;|**CRITICAL:**Pyridinic-N =|**Q1**|
||(400.0eV), Graphitic-N (401.2eV)|Pyridinic >40%|tâm hút glucose||
|**XPS (Ni 2p,**|Ni²⁺ (855.5eV), Ni³⁺ (857eV), Co²⁺|Ni²⁺/Ni³⁺ ≈ 1:1|Mixed valence = xúc tác|**Q2**|
|**Co 2p)**|(780.5eV), Co³⁺ (782eV)||mạnh||



**Thông số đo** 

**Ý nghĩa** 

**Kỹ thuật** 

**Target** 

**Hạng Q** 

|**Raman**|ID (1350 cm⁻¹), IG (1580 cm⁻¹)|ID/IG = 0.8-1.0|Cân bằng graphitization &|Q2|
|---|---|---|---|---|
||||defect||
|**XRD**|Peaks: NiCo₂O₄ (31.2°, 36.8°, 59.3°)|Spinel phase|Xác nhận cấu trúc xúc tác|Q2|
|||dominant|||
|**4-point**|Conductivity (S/cm)|10-50 S/cm|Fast electron transfer → Low|Q3|
|**probe**|||Rct||
|**TGA**|Metal content (ash %)|20-30%|Validate NiCo loading|Q3|



## **Câu hỏi reviewer Q1 thường hỏi:** 

- "Tại sao 550°C mà không phải 700°C?" → Trả lời: >600°C sẽ mất N (N₂ desorption) 

- "Pyridinic-N có vai trò gì?" → Trả lời: Tạo dipole hút glucose + tăng electron density ở C lân cận 

## 🔗 **KẾT QUẢ MẪU CHỐT** 

|**Điều kiện nung**|**N content**|**Pyridinic-N**|**Conductivity**|**Sensitivity dự đoán**|
|---|---|---|---|---|
|500°C, 2h|5.2%|38%|8 S/cm|~450 μA·mM⁻¹·cm⁻² (OK, chưa tối ưu)|
|**550°C, 2h** ⭐|**4.8%**|**44%**|**35 S/cm**|**~750 μA·mM⁻¹·cm⁻²**(TARGET)|
|600°C, 2h|2.1%|30%|60 S/cm|~300 μA·mM⁻¹·cm⁻² (Mất N, thua 550°C)|



**Kết luận:** 550°C là sweet spot - Cân bằng giữa N-retention và conductivity 

## **GIAI ĐOẠN #5: ELECTRODE FABRICATION (Chế Tạo Điện Cực)** 

## 🎯 **MỤC TIÊU TỔNG THỂ** 

**Biến bột carbon aerogel → màng điện cực đồng nhất, bám dính tốt, tiếp xúc điện ổn định** 

## 🧪 **HÓA CHẤT & THIẾT BỊ** 

|**Hóa chất/Thiết bị**|**Thông số kỹ thuật**|**Vai trò**|**Điều kiện sử dụng**|
|---|---|---|---|
|**Carbon aerogel từ #4**|Bột mịn (<100 mesh)|Active material|Nghiền trong cối mã não 10|
||||phút|
|**Super P (Carbon black)**|≥99.9%, BET ~60 m²/g|Tăng độ dẫn điện|Sigma-Aldrich hoặc Timcal|
|**PVDF (Polyvinylidene**|MW ~534,000, powder|Chất kết dính (binder)|Kynar HSV 900 hoặc tương|
|**fluoride)**|||đương|
|**NMP (N-Methyl-2-**|≥99.5%, anhydrous|Dung môi hòa tan|⚠Độc, sinh sản - Dùng trong|
|**pyrrolidone)**||PVDF|tủ hút|
|**Ni foam**|1×1 cm, 110 PPI, độ dày|Substrate dẫn điện|MTI Corporation hoặc|
||1.6mm||Alantum|
|**Ethanol, Acetone**|AR grade|Làm sạch Ni foam|Rửa trong siêu âm 15 phút|
|**Cân phân tích**|±0.01 mg|Cân chính xác tỷ lệ|Hiệu chuẩn hàng ngày|
|||80:10:10||
|**Magnetic stirrer**|500-1000 rpm, T_max|Khuấy slurry đồng nhất|Khuấy 12h ở 60°C|
||80°C|||
|**Spatula thủy tinh**|Đầu phẳng, mềm|Phết slurry lên Ni foam|Tránh spatula kim loại (nhiễm|
||||tạp)|
|**Tủ sấy chân không**|80°C, <0.1 bar|Sấy khô màng điện cực|Sấy 12h để NMP bay hơi hết|
|**Máy ép thủy lực**|10 MPa, bàn ép∅50mm|Ép màng điện cực|Ép 1 phút, T = 25°C|
|**PBS buffer 0.1M, pH 7.4**|Na₂HPO₄ + NaH₂PO₄|Dung dịch điện hóa|Chuẩn bị tươi, lưu <7 ngày ở|
||||4°C|



## 📋 **PHÂN TÍCH TỪNG THAO TÁC** 

|**STT**|**Thao tác**|**Điều kiện cụ thể**|**Mục đích**|**Cơ chế vật lý**|**Target đạt**|
|---|---|---|---|---|---|
||**kỹ thuật**|||||
|**5.1**|**Pha slurry**|• CA:SuperP:PVDF =|Tạo huyền phù đồng|PVDF hòa tan trong|Slurry sệt, không|



|**STT**|**Thao tác**|**Điều kiện cụ thể**|**Mục đích**|**Cơ chế vật lý**|**Target đạt**|
|---|---|---|---|---|---|
||**kỹ thuật**|||||
|||80:10:10 (khối lượng)|nhất|NMP → bao bọc hạt CA|vón cục|
|||• Tổng khối lượng: 50 mg||+ SuperP||
|||• Thêm NMP: 500 μL||||
|||• Khuấy từ 60°C, 500 rpm,||||
|||12h||||
|**5.2**|**Làm sạch**|• Siêu âm trong acetone 15|Loại dầu mỡ, oxide|Dung môi hòa tan tạp|Ni foam sạch,|
||**Ni foam**|phút|bề mặt|chất hữu cơ|bóng|
|||• Siêu âm trong ethanol 15||||
|||phút||||
|||• Siêu âm trong DI water||||
|||10 phút||||
|||• Sấy 60°C, 2h||||
|**5.3**|**Cắt Ni**|• Kích thước: 1×1 cm|Chuẩn hóa diện tích|-|1 cm² (area|
||**foam**|• Cân chính xác (ví dụ:|điện cực||working|
|||15.3 mg)|||electrode)|
|**5.4**|**Drop-**|• Nhỏ giọt 30 μL slurry lên|Tạo lớp màng mỏng|Slurry thấm vào lỗ xốp|Film không có|
||**casting**|Ni foam|đồng nhất|Ni foam + phủ bề mặt|vết nứt|
||**slurry**|• Dùng spatula phết đều||||
|||• Để khô tự nhiên 10 phút||||
|**5.5**|**Sấy chân**|• 80°C, <0.1 bar, 12h|Bay hơi NMP hoàn|NMP (bp 202°C) bay|NMP còn lại|
||**không**||toàn|hơi chậm → Cần chân|<1%|
|||||không||
|**5.6**|**Ép màng**|• Ép 10 MPa, 1 phút,|Tăng độ bám dính,|PVDF biến dạng dẻo →|Màng không|
|||T=25°C|giảm contact|"chui" vào khe Ni foam|bong khi ngâm|
||||resistance||PBS|
|**5.7**|**Cân khối**|• Cân lại Ni foam + CA|Xác định loading|-|Loading: 3-5|
||**lượng**|• Tính loading: (m_final -|chính xác||mg/cm²|
|||m_Ni) / area||||
|**5.8**|**Ngâm PBS**|• Nhúng vào PBS 0.1M|Làm ướt màng, loại|PBS thấm vào mesopore|Màng không còn|
|||pH 7.4|khí trong lỗ xốp|→ Ion có thể tiếp cận|bong bóng khí|
|||• Để yên 2-4h||||



## 🔬 **KỸ THUẬT PHÂN TÍCH (Rút gọn)** 

|**Kỹ thuật**|**Thông số đo**|**Target**|**Ý nghĩa**|**Hạng Q**|
|---|---|---|---|---|
|**SEM (surface)**|Uniformity, crack|Không nứt, phủ đều|Visual proof chất lượng màng|Q3|
|**CV repeat (3-5 cycles)**|Peak current stability|RSD <5%|Độ bền bám dính tốt|Q3|
|**Weight measurement**|Loading (mg/cm²)|3-5 mg/cm²|Chuẩn hóa so sánh kết quả|Q3|
|**Contact resistance**|2-point probe|<5 Ω|Tiếp xúc điện tốt|Q3|



## ⚠ **Red flag:** 

- Màng nứt nhiều → Tăng PVDF lên 12-15% (giảm CA xuống 75-78%) 

- Màng bong khi ngâm → Ép lại ở 15 MPa hoặc sấy lâu hơn (16h) 

- RSD >10% → Slurry không đồng nhất, khuấy lại 

## 🔗 **KẾT QUẢ MẪU CHỐT** 

|**Tỷ lệ**|**Loading**|**Contact resistance**|**Adhesion**|**Hiệu năng sensor**|
|---|---|---|---|---|
|**CA:SuperP:PVDF**|**(mg/cm²)**|**(Ω)**|||
|85:5:10|3.2|8|Bong nhẹ|Sensitivity cao nhưng không bền|
|**80:10:10** ⭐|**4.1**|**3**|**Rất tốt**|**Optimal**|
|75:10:15|4.8|2|Rất tốt|Sensitivity giảm 15% (quá nhiều|
|||||PVDF cản ion)|



**Kết luận:** 80:10:10 là tỷ lệ chuẩn cho biosensor (balance giữa activity & stability) 

## 💡 **GHI CHÚ QUAN TRỌNG** 

## **Tại sao dùng Ni foam thay vì GCE (Glassy Carbon Electrode)?** 

Ni foam có cấu trúc 3D xốp (110 PPI) → Loading cao gấp 10-20 lần GCE 

Ni kim loại tự nó cũng có hoạt tính xúc tác glucose nhẹ → Synergy với NiCo 

Tuy nhiên, phải test blank Ni foam trước (Ni foam + PVDF không có CA) để trừ background 

## **Tại sao phải ép 10 MPa?** 

- Giảm khoảng cách giữa hạt CA → Electron hopping dễ hơn → Lower resistance 

PVDF biến dạng → Lấp đầy khe hở → Adhesion tốt hơn 

Tuy nhiên, không ép quá 20 MPa → Phá vỡ cấu trúc xốp của CA 

**Hạng Q: Q3** (Giai đoạn chuẩn bị mẫu, quan trọng nhưng không quyết định chất lượng sensor) " 

## **GIAI ĐOẠN #3: KOH ACTIVATION (Hoạt Hóa Kiềm - Optional)** 

## 🎯 **MỤC TIÊU TỔNG THỂ** 

**Tăng SSA thêm 200-500 m²/g và tạo thêm micropore** để fine-tune cấu trúc lỗ xốp (nếu aerogel từ #2 chưa đạt target) 

⚠ **RISK:** KOH quá cao có thể phá hủy NiCo nanoparticles → Cần test trước 

## 🧪 **HÓA CHẤT & THIẾT BỊ** 

|**Hóa chất/Thiết bị**|**Thông số kỹ thuật**|**Vai trò**|**Lưu ý an toàn**|
|---|---|---|---|
|**KOH pellets**|AR grade, ≥85%|Chất hoạt hóa, "đục" thêm|⚠Ăn mòn da, mắt - Đeo|
|||micropore|găng tay, kính|
|**Aerogel từ #2**|Khối lượng xác định (ví dụ:|Nền carbon cần hoạt hóa|Giòn, dễ vỡ - Xử lý nhẹ nhàng|
||1.0g)|||
|**Lò nung ống (Tube**|T_max ≥900°C, kiểm soát|Nung nhiệt độ cao|Kiểm tra độ kín ống, leak gas|
|**furnace)**|khí quyển||nguy hiểm|
|**Khí N₂**|99.99%, 100-200 ml/min|Bảo vệ khí trơ, ngăn oxy hóa|Đảm bảo lưu lượng ổn định|
|**HCl 1M**|AR grade, pha từ HCl 37%|Rửa loại KOH dư và K₂CO₃|⚠Khí HCl độc - Thực hiện|
||||trong tủ hút|
|**Nước cất**|DI water, rửa đến pH 6-7|Loại sạch ion Cl⁻|Kiểm tra pH bằng giấy quỳ|
|**Cân phân tích**|Độ chính xác ±0.1 mg|Cân tỷ lệ KOH:CA|Hiệu chuẩn trước sử dụng|
|**Tủ sấy chân không**|80°C, <0.1 bar|Sấy khô sau rửa|Tránh oxy hóa kim loại|



## 📋 **PHÂN TÍCH TỪNG THAO TÁC** 

**STT Thao tác Điều kiện cụ thể Mục đích Cơ chế hóa học Target đạt kỹ thuật 3.1 Tẩm** • Tỷ lệ KOH:CA = Phân tán đều KOH vào KOH nóng chảy Phủ đều KOH trên 

|**STT**|**Thao tác**|**Điều kiện cụ thể**|**Mục đích**|**Cơ chế hóa học**|**Target đạt**|
|---|---|---|---|---|---|
||**kỹ thuật**|||||
||**KOH**|0.5:1 (khối lượng)|mesopore|(406°C) xâm nhập vào|bề mặt lỗ xốp|
|||• Hòa tan KOH trong||carbon||
|||ethanol/nước (1:1)||||
|||• Ngâm aerogel 2-4h||||
|**3.2**|**Sấy sơ bộ**|80°C, 12h, không khí|Loại bỏ dung môi,|Bay hơi ethanol/nước|KOH pellet siêu nhỏ|
||||KOH khô bám chặt trên||trên thành carbon|
||||carbon|||
|**3.3**|**Nung**|• 750°C, N₂ (150|"Đục" thêm micropore|**6KOH + 2C → 2K +**|SSA tăng 200-500|
||**hoạt hóa**|ml/min), 60 phút|trên thành mesopore|**3H₂ + 2K₂CO₃**|m²/g;|
|||• Tốc độ nung:||• C bị ăn mòn → tạo lỗ|Micropore tăng|
|||5°C/phút||mới|~10%|
|||• Làm nguội tự nhiên||• K intercalate vào||
|||||graphene layers||
|**3.4**|**Rửa acid**|• HCl 1M, 60°C, 4-6h|Loại KOH dư, K₂CO₃,|K₂CO₃ + 2HCl → 2KCl|pH trung tính,|
||**HCl**|• Khuấy từ 200 rpm|K₂O|+ H₂O + CO₂↑|không còn tạp kim|
||||||loại K|
|**3.5**|**Rửa**|• Rửa DI water đến|Loại ion Cl⁻, làm khô|Rửa lặp lại 5-7 lần|Carbon aerogel hoạt|
||**nước &**|pH 6-7|hoàn toàn||hóa, sạch, khô|
||**sấy**|• Sấy chân không||||
|||80°C, 12h||||



## 🔬 **KỸ THUẬT PHÂN TÍCH (Rút gọn)** 

|**Kỹ thuật**|**Thông số đo**|**Target**|**Ý nghĩa**|**Hạng Q**|
|---|---|---|---|---|
|**BET (So sánh**|SSA, Micropore|SSA tăng 15-25%;|Xác nhận hoạt hóa thành|Q3|
|**trước/sau)**|%|Micropore: 35-45%|công||
|**XPS (Ni 2p, Co 2p)**|Ni/Co atomic %|Không giảm >20% so với|Kiểm tra kim loại có bị|**Q2**|
|||trước KOH|mất không|(CRITICAL)|
|**TGA**|Metal content (ash|20-30% (khớp với thiết kế)|Validate loading NiCo|Q3|
||%)||thực tế||
|**SEM**|Morphology|Cấu trúc xốp không đổ vỡ|Visual check|Q3|



⚠ **Red flag:** Nếu XPS cho thấy Ni/Co giảm >30% → KOH đã "ăn mất" kim loại → SKIP bước này, dùng aerogel từ #2 trực tiếp 

## 🔗 **KẾT QUẢ MẤU CHỐT** 

|**Kịch bản**|**SSA**|**Mesopore**|**Micropore**|**Quyết định**|**Hiệu năng sensor dự đoán**|
|---|---|---|---|---|---|
||**(m²/g)**|**(%)**|**(%)**|||
|**Aerogel #2 (không**|1800|55|35|Đủ tốt, SKIP|Sensitivity ~650 μA·mM⁻¹·cm⁻²|
|**KOH)**||||#3||
|**Sau KOH (thành**|2200|50|42|Tốt hơn một|Sensitivity ~750 μA·mM⁻¹·cm⁻²|
|**công)**||||chút||
|**Sau KOH (mất**|2400|48|45|❌Thất bại|Sensitivity <200 μA·mM⁻¹·cm⁻²|
|**NiCo)**|||||(mất xúc tác)|



**Kết luận:** Giai đoạn #3 là **OPTIONAL** - Chỉ thực hiện nếu #2 cho SSA <1500 m²/g. Nếu SSA đã ≥1800 m²/g → SKIP để bảo toàn NiCo. 

## **GIAI ĐOẠN #4: CARBONIZATION (Nhiệt Phân + Doping)** 

## 🎯 **MỤC TIÊU TỔNG THỂ** 

**Biến aerogel cellulose → carbon dẫn điện + Kích hoạt N-doping + Tạo NiCo oxide xúc tác** 

Đây là giai đoạn **QUAN TRỌNG NHẤT** - Quyết định 80% hiệu năng sensor 

## 🧪 **HÓA CHẤT & THIẾT BỊ** 

|**Hóa chất/Thiết bị**|**Thông số kỹ thuật**|**Vai trò**|**Điều kiện hoạt động**|
|---|---|---|---|
|**Aerogel từ #2 hoặc #3**|Khô hoàn toàn, chứa TEPA|Precursor carbon|Bảo quản trong môi trường khô|
||+ NiCo||(desiccator)|
|**Khí N₂**|99.99%, 200 ml/min|Khí quyển trơ, ngăn oxy|Kiểm tra leak trước nung|
|||hóa carbon||



|**Hóa chất/Thiết bị**|**Thông số kỹ thuật**|**Vai trò**|**Điều kiện hoạt động**|
|---|---|---|---|
|**Lò nung ống (Tube**|T_max ≥900°C, program 5-|Carbonization chính xác|• Đường kính ống: ≥50mm|
|**furnace)**|zone||• Chiều dài: ≥600mm|
||||• Vùng đồng nhất: ≥200mm|
|**Ống thạch**|∅50mm × 800mm, chịu|Chứa mẫu, chống ăn mòn|Làm sạch bằng HCl 10% trước|
|**anh/alumina**|nhiệt 1200°C||dùng|
|**Bè sứ/thuyền thạch**|50×30×10mm|Đựng aerogel|Tránh tiếp xúc trực tiếp thành|
|**anh**|||ống|
|**Cảm biến nhiệt độ (K-**|±1°C, 0-1000°C|Monitoring nhiệt độ thực tế|Đặt sát mẫu (cách 2-3cm)|
|**type)**||||
|**Hệ thống khí inert**|Mass flow controller 0-500|Kiểm soát lưu lượng N₂|Hiệu chuẩn 6 tháng/lần|
||ml/min|chính xác||
|**Tủ hút**|Lưu lượng ≥200 m³/h|Hút khí thải (CO₂, H₂O,|Bật trước 30 phút và sau 2h|
|||NH₃, tar)|nung|



## ⚠ **An toàn:** 

- Khí thải chứa NH₃ độc (từ TEPA phân hủy) → Bắt buộc có tủ hút 

- CO độc từ carbon chưa cháy hoàn toàn → Không mở lò khi còn nóng 

- Mẫu sau nung rất giòn, dễ vỡ → Xử lý trong túi PE sạch 

## 📋 **PHÂN TÍCH TỪNG THAO TÁC** 

|**STT**|**Thao tác kỹ**|**Điều kiện cụ**|**Mục đích**|**Cơ chế phản ứng**|**Target đạt**|
|---|---|---|---|---|---|
||**thuật**|**thể**||||
|**4.1**|**Setup mẫu**|• Cân chính xác|Chuẩn bị nung an|-|Vị trí chuẩn, không|
|||aerogel (ví dụ:|toàn||leak|
|||0.5g)||||
|||• Đặt vào||||
|||thuyền sứ ở tâm||||
|||ống||||
|||• Chèn ống, kín||||
|||2 đầu||||



|**STT**|**Thao tác kỹ**|**Điều kiện cụ**|**Mục đích**|**Cơ chế phản ứng**|**Target đạt**|
|---|---|---|---|---|---|
||**thuật**|**thể**||||
|**4.2**|**Purge N₂**|• Lưu lượng 300|Xả hết O₂ trong ống|Thay thế không khí →|[O₂] < 100 ppm|
|||ml/min, 30 phút||Ngăn oxy hóa carbon||
|||• T = 25°C||thành CO₂||
|**4.3**|**Nung từ từ**|• RT → 200°C:|**Giai đoạn 1 (200-**|•**TEPA → NH₃ + amines**|N content: 3-6 at.%;|
|||2°C/phút|**400°C):**Phân hủy|(150-300°C)|Pyridinic-N: >40%|
|||• 200 → 500°C:|TEPA, cellulose|•**Cellulose → Char +**||
|||5°C/phút||**H₂O + CO₂**(300-400°C)||
|||• Giữ 500°C: 30||•**N từ TEPA nhập mạng**||
|||phút||**carbon**(250-450°C)||
|||• N₂: 200||||
|||ml/min||||
|**4.4**|**Carbonization**|• 500 → 550°C:|**Giai đoạn 2 (500-**|•**C-O, C-H → C-C**(loại|• Conductivity: 10-|
||**chính**|2°C/phút|**550°C):**Tạo carbon|O, H)|50 S/cm|
|||• Giữ 550°C:|sp² + NiCo oxide|•**NiCl₂ + O₂(trace) →**|• ID/IG: 0.8-1.0|
|||120 phút||**NiO**|• NiCo₂O₄ spinel|
|||• N₂: 200||•**2NiO + Co₃O₄ →**||
|||ml/min||**NiCo₂O₄**(spinel)||
|||||•**Graphitization nhẹ**||
|||||(vòng thơm 6 carbon liên||
|||||kết)||
|**4.5**|**Làm nguội**|• Tắt lò, giữ N₂|Ngăn oxy hóa carbon|Carbon nóng + O₂ → CO₂|Carbon aerogel đen,|
|||200 ml/min|nóng|(cháy)|nguyên vẹn|
|||• Làm nguội tự||||
|||nhiên 4-6h||||
|||• Mở lò khi T <||||
|||50°C||||
|**4.6**|**Thu hồi**|• Lấy mẫu trong|Bảo quản, tính hiệu|-|Yield = m_carbon /|
|||túi PE sạch|suất||m_aerogel × 100%|
|||• Cân khối||||
|||lượng (yield||||
|||~30-40%)||||



## ⚗ **PHẢN ỨNG HÓA HỌC CHỦ CHỐT** 

## **Phản ứng 1: N-doping (250-450°C)** 

TEPA (C₆H₁₈N₄) --[heat]--> NH₃ + R-NH₂ + R-NH-R' ↓ [Insert into carbon lattice] ↓ Pyridinic-N, Pyrrolic-N, Graphitic-N 

**Điều kiện tối ưu:** 350-400°C (quá thấp: TEPA chưa phân hủy; quá cao: N bay hơi dạng N₂) 

## **Phản ứng 2: Tạo NiCo oxide (450-550°C)** 

NiCl₂·6H₂O --[dehydration]--> NiCl₂ --[O₂ trace]--> NiO CoCl₂·6H₂O --[similar]--> Co₃O₄ 2NiO + Co₃O₄ --[550°C]--> 2NiCo₂O₄ (spinel structure) 

**Lý do spinel tốt:** Ni²⁺/Ni³⁺ mixed valence state → Electron hopping dễ dàng → Xúc tác glucose mạnh 

## **Phản ứng 3: Graphitization (500-550°C)** 

Amorphous carbon --[heat]--> Semi-graphitic carbon (sp² domains) ↓ [Defects from N-doping create active sites] 

**Lưu ý:** Không nung quá 700°C → N sẽ mất (N₂ bay hơi) 

## 🔬 **KỸ THUẬT PHÂN TÍCH (Rút gọn)** 

|**Kỹ thuật**|**Thông số đo**|**Target**|**Ý nghĩa**|**Hạng**|
|---|---|---|---|---|
|||||**Q**|
|**XPS (N 1s)**|Pyridinic-N (398.5eV), Pyrrolic-N|Total N: 3-6%;|**CRITICAL:**Pyridinic-N =|**Q1**|
||(400.0eV), Graphitic-N (401.2eV)|Pyridinic >40%|tâm hút glucose||
|**XPS (Ni 2p,**|Ni²⁺ (855.5eV), Ni³⁺ (857eV), Co²⁺|Ni²⁺/Ni³⁺ ≈ 1:1|Mixed valence = xúc tác|**Q2**|
|**Co 2p)**|(780.5eV), Co³⁺ (782eV)||mạnh||



**Thông số đo** 

**Ý nghĩa** 

**Kỹ thuật** 

**Target** 

**Hạng Q** 

|**Raman**|ID (1350 cm⁻¹), IG (1580 cm⁻¹)|ID/IG = 0.8-1.0|Cân bằng graphitization &|Q2|
|---|---|---|---|---|
||||defect||
|**XRD**|Peaks: NiCo₂O₄ (31.2°, 36.8°, 59.3°)|Spinel phase|Xác nhận cấu trúc xúc tác|Q2|
|||dominant|||
|**4-point**|Conductivity (S/cm)|10-50 S/cm|Fast electron transfer → Low|Q3|
|**probe**|||Rct||
|**TGA**|Metal content (ash %)|20-30%|Validate NiCo loading|Q3|



## **Câu hỏi reviewer Q1 thường hỏi:** 

- "Tại sao 550°C mà không phải 700°C?" → Trả lời: >600°C sẽ mất N (N₂ desorption) 

- "Pyridinic-N có vai trò gì?" → Trả lời: Tạo dipole hút glucose + tăng electron density ở C lân cận 

## 🔗 **KẾT QUẢ MẪU CHỐT** 

|**Điều kiện nung**|**N content**|**Pyridinic-N**|**Conductivity**|**Sensitivity dự đoán**|
|---|---|---|---|---|
|500°C, 2h|5.2%|38%|8 S/cm|~450 μA·mM⁻¹·cm⁻² (OK, chưa tối ưu)|
|**550°C, 2h** ⭐|**4.8%**|**44%**|**35 S/cm**|**~750 μA·mM⁻¹·cm⁻²**(TARGET)|
|600°C, 2h|2.1%|30%|60 S/cm|~300 μA·mM⁻¹·cm⁻² (Mất N, thua 550°C)|



**Kết luận:** 550°C là sweet spot - Cân bằng giữa N-retention và conductivity 

## **GIAI ĐOẠN #5: ELECTRODE FABRICATION (Chế Tạo Điện Cực)** 

## 🎯 **MỤC TIÊU TỔNG THỂ** 

**Biến bột carbon aerogel → màng điện cực đồng nhất, bám dính tốt, tiếp xúc điện ổn định** 

## 🧪 **HÓA CHẤT & THIẾT BỊ** 

|**Hóa chất/Thiết bị**|**Thông số kỹ thuật**|**Vai trò**|**Điều kiện sử dụng**|
|---|---|---|---|
|**Carbon aerogel từ #4**|Bột mịn (<100 mesh)|Active material|Nghiền trong cối mã não 10|
||||phút|
|**Super P (Carbon black)**|≥99.9%, BET ~60 m²/g|Tăng độ dẫn điện|Sigma-Aldrich hoặc Timcal|
|**PVDF (Polyvinylidene**|MW ~534,000, powder|Chất kết dính (binder)|Kynar HSV 900 hoặc tương|
|**fluoride)**|||đương|
|**NMP (N-Methyl-2-**|≥99.5%, anhydrous|Dung môi hòa tan|⚠Độc, sinh sản - Dùng trong|
|**pyrrolidone)**||PVDF|tủ hút|
|**Ni foam**|1×1 cm, 110 PPI, độ dày|Substrate dẫn điện|MTI Corporation hoặc|
||1.6mm||Alantum|
|**Ethanol, Acetone**|AR grade|Làm sạch Ni foam|Rửa trong siêu âm 15 phút|
|**Cân phân tích**|±0.01 mg|Cân chính xác tỷ lệ|Hiệu chuẩn hàng ngày|
|||80:10:10||
|**Magnetic stirrer**|500-1000 rpm, T_max|Khuấy slurry đồng nhất|Khuấy 12h ở 60°C|
||80°C|||
|**Spatula thủy tinh**|Đầu phẳng, mềm|Phết slurry lên Ni foam|Tránh spatula kim loại (nhiễm|
||||tạp)|
|**Tủ sấy chân không**|80°C, <0.1 bar|Sấy khô màng điện cực|Sấy 12h để NMP bay hơi hết|
|**Máy ép thủy lực**|10 MPa, bàn ép∅50mm|Ép màng điện cực|Ép 1 phút, T = 25°C|
|**PBS buffer 0.1M, pH 7.4**|Na₂HPO₄ + NaH₂PO₄|Dung dịch điện hóa|Chuẩn bị tươi, lưu <7 ngày ở|
||||4°C|



## 📋 **PHÂN TÍCH TỪNG THAO TÁC** 

|**STT**|**Thao tác**|**Điều kiện cụ thể**|**Mục đích**|**Cơ chế vật lý**|**Target đạt**|
|---|---|---|---|---|---|
||**kỹ thuật**|||||
|**5.1**|**Pha slurry**|• CA:SuperP:PVDF =|Tạo huyền phù đồng|PVDF hòa tan trong|Slurry sệt, không|



|**STT**|**Thao tác**|**Điều kiện cụ thể**|**Mục đích**|**Cơ chế vật lý**|**Target đạt**|
|---|---|---|---|---|---|
||**kỹ thuật**|||||
|||80:10:10 (khối lượng)|nhất|NMP → bao bọc hạt CA|vón cục|
|||• Tổng khối lượng: 50 mg||+ SuperP||
|||• Thêm NMP: 500 μL||||
|||• Khuấy từ 60°C, 500 rpm,||||
|||12h||||
|**5.2**|**Làm sạch**|• Siêu âm trong acetone 15|Loại dầu mỡ, oxide|Dung môi hòa tan tạp|Ni foam sạch,|
||**Ni foam**|phút|bề mặt|chất hữu cơ|bóng|
|||• Siêu âm trong ethanol 15||||
|||phút||||
|||• Siêu âm trong DI water||||
|||10 phút||||
|||• Sấy 60°C, 2h||||
|**5.3**|**Cắt Ni**|• Kích thước: 1×1 cm|Chuẩn hóa diện tích|-|1 cm² (area|
||**foam**|• Cân chính xác (ví dụ:|điện cực||working|
|||15.3 mg)|||electrode)|
|**5.4**|**Drop-**|• Nhỏ giọt 30 μL slurry lên|Tạo lớp màng mỏng|Slurry thấm vào lỗ xốp|Film không có|
||**casting**|Ni foam|đồng nhất|Ni foam + phủ bề mặt|vết nứt|
||**slurry**|• Dùng spatula phết đều||||
|||• Để khô tự nhiên 10 phút||||
|**5.5**|**Sấy chân**|• 80°C, <0.1 bar, 12h|Bay hơi NMP hoàn|NMP (bp 202°C) bay|NMP còn lại|
||**không**||toàn|hơi chậm → Cần chân|<1%|
|||||không||
|**5.6**|**Ép màng**|• Ép 10 MPa, 1 phút,|Tăng độ bám dính,|PVDF biến dạng dẻo →|Màng không|
|||T=25°C|giảm contact|"chui" vào khe Ni foam|bong khi ngâm|
||||resistance||PBS|
|**5.7**|**Cân khối**|• Cân lại Ni foam + CA|Xác định loading|-|Loading: 3-5|
||**lượng**|• Tính loading: (m_final -|chính xác||mg/cm²|
|||m_Ni) / area||||
|**5.8**|**Ngâm PBS**|• Nhúng vào PBS 0.1M|Làm ướt màng, loại|PBS thấm vào mesopore|Màng không còn|
|||pH 7.4|khí trong lỗ xốp|→ Ion có thể tiếp cận|bong bóng khí|
|||• Để yên 2-4h||||



## 🔬 **KỸ THUẬT PHÂN TÍCH (Rút gọn)** 

|**Kỹ thuật**|**Thông số đo**|**Target**|**Ý nghĩa**|**Hạng Q**|
|---|---|---|---|---|
|**SEM (surface)**|Uniformity, crack|Không nứt, phủ đều|Visual proof chất lượng màng|Q3|
|**CV repeat (3-5 cycles)**|Peak current stability|RSD <5%|Độ bền bám dính tốt|Q3|
|**Weight measurement**|Loading (mg/cm²)|3-5 mg/cm²|Chuẩn hóa so sánh kết quả|Q3|
|**Contact resistance**|2-point probe|<5 Ω|Tiếp xúc điện tốt|Q3|



## ⚠ **Red flag:** 

- Màng nứt nhiều → Tăng PVDF lên 12-15% (giảm CA xuống 75-78%) 

- Màng bong khi ngâm → Ép lại ở 15 MPa hoặc sấy lâu hơn (16h) 

- RSD >10% → Slurry không đồng nhất, khuấy lại 

## 🔗 **KẾT QUẢ MẪU CHỐT** 

|**Tỷ lệ**|**Loading**|**Contact resistance**|**Adhesion**|**Hiệu năng sensor**|
|---|---|---|---|---|
|**CA:SuperP:PVDF**|**(mg/cm²)**|**(Ω)**|||
|85:5:10|3.2|8|Bong nhẹ|Sensitivity cao nhưng không bền|
|**80:10:10** ⭐|**4.1**|**3**|**Rất tốt**|**Optimal**|
|75:10:15|4.8|2|Rất tốt|Sensitivity giảm 15% (quá nhiều|
|||||PVDF cản ion)|



**Kết luận:** 80:10:10 là tỷ lệ chuẩn cho biosensor (balance giữa activity & stability) 

## 💡 **GHI CHÚ QUAN TRỌNG** 

## **Tại sao dùng Ni foam thay vì GCE (Glassy Carbon Electrode)?** 

Ni foam có cấu trúc 3D xốp (110 PPI) → Loading cao gấp 10-20 lần GCE 

Ni kim loại tự nó cũng có hoạt tính xúc tác glucose nhẹ → Synergy với NiCo 

Tuy nhiên, phải test blank Ni foam trước (Ni foam + PVDF không có CA) để trừ background 

## **Tại sao phải ép 10 MPa?** 

- Giảm khoảng cách giữa hạt CA → Electron hopping dễ hơn → Lower resistance 

PVDF biến dạng → Lấp đầy khe hở → Adhesion tốt hơn 

Tuy nhiên, không ép quá 20 MPa → Phá vỡ cấu trúc xốp của CA 

**Hạng Q: Q3** (Giai đoạn chuẩn bị mẫu, quan trọng nhưng không quyết định chất lượng sensor) "
