Repository: lehoangnhat96/CA-Synthesis-Research

# 📄 Đề Tài LVTN: Quy trình C.A - Hóa Phân Tích

Đây là kho chứa (repository) quản lý toàn bộ dữ liệu, quy trình phân tích, tài liệu khoa học số hóa và mã nguồn hỗ trợ tự động hóa số liệu cho Đề tài Thạc sĩ Hóa Phân Tích.

---

## 🏛️ Sơ Đồ Thư Viện Tài Liệu Khoa Học Số Hóa (Digital Library)

Toàn bộ **142 tài liệu PDF khoa học độc bản** liên quan đến Carbon Aerogel và Điện hóa đã được số hóa hoàn toàn sang định dạng Markdown (`.md`), trích xuất toàn bộ hình ảnh đi kèm, tự động phân loại học thuật dựa trên nội dung thực tế (Abstract/Conclusion) và sắp xếp đồng bộ vào **9 phân khu chuyên biệt** dưới đây:

### 📂 Cấu trúc thư mục mới:

```mermaid
graph TD
    Root[Thư mục Gốc: pdf-to-md-conversion] --> D01[01_Tien_xu_ly_Nguyen_lieu: 17 tệp]
    Root --> D02[02_Doping_va_Gel_hoa: 34 tệp]
    Root --> D03[03_Say_va_Nung_Nhiet_phan: 3 tệp]
    Root --> D04[04_Cam_bien_Dien_hoa_Sinh_hoc: 35 tệp]
    Root --> D05[05_Cross_Linker_va_Tao_mang: 20 tệp]
    Root --> D06[06_Setup_Do_Dien_hoa: 7 tệp]
    Root --> D07[07_Giao_trinh_Ly_thuyet: 3 tệp]
    Root --> D08[08_Review_va_Tong_quan: 8 tệp]
    Root --> D09[09_Tai_lieu_Quy_trinh_AI: 16 tệp]
    Root --> D_Dup[Duplicates_Backup: Backup file trùng lặp]
```

### 🏷️ Chi tiết các Nhóm học thuật:

1. **[01_Tien_xu_ly_Nguyen_lieu](file:///C:/Users/ADMIN/.gemini/antigravity/worktrees/0%20Quy%20tr%C3%ACnh%20C.A/pdf-to-md-conversion/01_Tien_xu_ly_Nguyen_lieu) (17 tệp)**
   > Chứa các nghiên cứu về xử lý xơ dừa, kiềm hóa bằng NaOH, tẩy trắng (bleaching), tách lignin và cellulose từ sinh khối.
2. **[02_Doping_va_Gel_hoa](file:///C:/Users/ADMIN/.gemini/antigravity/worktrees/0%20Quy%20tr%C3%ACnh%20C.A/pdf-to-md-conversion/02_Doping_va_Gel_hoa) (34 tệp)**
   > Chứa các bài báo về quá trình sol-gel, tạo hydrogel/aerogel từ cellulose, phản ứng doping dị tố (N, Fe, S, P) vào cấu trúc carbon.
3. **[03_Say_va_Nung_Nhiet_phan](file:///C:/Users/ADMIN/.gemini/antigravity/worktrees/0%20Quy%20tr%C3%ACnh%20C.A/pdf-to-md-conversion/03_Say_va_Nung_Nhiet_phan) (3 tệp)**
   > Tập trung vào các quy trình sấy siêu tới hạn (supercritical drying), sấy đông khô (freeze drying) và nung nhiệt phân (pyrolysis) để carbon hóa gel.
4. **[04_Cam_bien_Dien_hoa_Sinh_hoc](file:///C:/Users/ADMIN/.gemini/antigravity/worktrees/0%20Quy%20tr%C3%ACnh%20C.A/pdf-to-md-conversion/04_Cam_bien_Dien_hoa_Sinh_hoc) (35 tệp)**
   > Ứng dụng carbon aerogel làm điện cực cảm biến sinh học để phát hiện kim loại nặng, glucose, dopamine, p-nitrophenol, v.v.
5. **[05_Cross_Linker_va_Tao_mang](file:///C:/Users/ADMIN/.gemini/antigravity/worktrees/0%20Quy%20tr%C3%ACnh%20C.A/pdf-to-md-conversion/05_Cross_Linker_va_Tao_mang) (20 tệp)**
   > Nghiên cứu về chất liên kết chéo, chế tạo màng composite điện cực, PVDF binder, và chitosan composite.
6. **[06_Setup_Do_Dien_hoa](file:///C:/Users/ADMIN/.gemini/antigravity/worktrees/0%20Quy%20tr%C3%ACnh%20C.A/pdf-to-md-conversion/06_Setup_Do_Dien_hoa) (7 tệp)**
   > Hướng dẫn chuẩn bị điện cực đo, lắp đặt hệ thống đo Fenton điện hóa, hoặc đo điện hấp phụ (electrosorption).
7. **[07_Giao_trinh_Ly_thuyet](file:///C:/Users/ADMIN/.gemini/antigravity/worktrees/0%20Quy%20tr%C3%ACnh%20C.A/pdf-to-md-conversion/07_Giao_trinh_Ly_thuyet) (3 tệp)**
   > Các cuốn sách, giáo trình kinh điển về phương pháp phân tích điện hóa và lý thuyết nền tảng (như sách của Dương Quảng Phùng, Bard & Faulkner).
8. **[08_Review_va_Tong_quan](file:///C:/Users/ADMIN/.gemini/antigravity/worktrees/0%20Quy%20tr%C3%ACnh%20C.A/pdf-to-md-conversion/08_Review_va_Tong_quan) (8 tệp)**
   > Các bài báo tổng quan (Review) học thuật cao cấp về carbon aerogel và ứng dụng của chúng trong các lĩnh vực khác nhau.
9. **[09_Tai_lieu_Quy_trinh_AI](file:///C:/Users/ADMIN/.gemini/antigravity/worktrees/0%20Quy%20tr%C3%ACnh%20C.A/pdf-to-md-conversion/09_Tai_lieu_Quy_trinh_AI) (16 tệp)**
   > Tập hợp các quy trình phân tích chi tiết từng giai đoạn được tối ưu hóa từ phản hồi của Claude và ChatGPT.

* **[Duplicates_Backup](file:///C:/Users/ADMIN/.gemini/antigravity/worktrees/0%20Quy%20tr%C3%ACnh%20C.A/pdf-to-md-conversion/Duplicates_Backup)**
  > Thư mục lưu trữ an toàn các tệp PDF trùng lặp tuyệt đối (đã loại bỏ để tránh gây loãng dữ liệu chính).

---

## 📖 Hướng dẫn Đọc và Xem hình ảnh trong File Markdown số hóa

* Mỗi file PDF gốc hiện đi kèm với một file Markdown cùng tên (ví dụ: `bai_bao.pdf` và `bai_bao.md`).
* Đi kèm với file `.md` là thư mục `bai_bao_images/` chứa toàn bộ hình ảnh, đồ thị, sơ đồ được trích xuất trực tiếp.
* **Cách xem tốt nhất:** Mở thư mục này bằng **VS Code** hoặc **Obsidian**, nhấn tổ hợp phím `Ctrl + Shift + V` trên file `.md` để kích hoạt chế độ Preview Markdown. Hình ảnh sẽ tự động hiển thị rất đẹp mắt và đúng vị trí!

---

## 🛠 Hướng dẫn cho người cộng tác

Để đồng bộ và làm việc hiệu quả nhất, chúng tôi sử dụng hệ sinh thái **Visual Studio Code + Git + AI (Claude/Copilot)**.

File: 1 Ref materials/09_Tai_lieu_Quy_trinh_AI/1 Phân Tích Chi Tiết Giai Đoạn #0 & #1_ Tiền Xử Lý và Sol-Gel.md
## **GIAI ĐOẠN #0: TIỀN XỬ LÝ (Pre-treatment - Delignification)** 

## 🎯 **MỤC TIÊU TỔNG THỂ** 

**Loại bỏ lignin, hemicellulose và tạp chất từ xơ dừa thô → Cellulose tinh khiết (70-80%) + Bảo tồn cấu trúc ống rỗng tự nhiên** 

Giai đoạn này quyết định **chất lượng nền tảng** - Nếu còn lignin dư → Carbon sẽ không đồng nhất, conductivity thấp 

## 🧪 **HÓA CHẤT & THIẾT BỊ** 

|**Hóa chất/Thiết bị**|**Thông số kỹ thuật**|**Vai trò**|**Điều kiện hoạt động**|
|---|---|---|---|
|**Xơ dừa thô**|Từ vỏ trái dừa, cắt ngắn 2-|Nguyên liệu gốc|Rửa sạch bụi đất, phơi khô sơ|
||3 cm||bộ|
|**NaOH pellets**|AR grade, ≥96%|Phá vỡ lignin (delignification)|⚠Ăn mòn mạnh - Găng tay|
||||cao su dày|
|**Nước cất (DI water)**|Conductivity <1 μS/cm|Rửa sạch kiềm, acid|Cần ~10-15 lít/batch 100g xơ|
|**Bếp đun có khuấy từ**|T_max 120°C, khuấy 200-|Gia nhiệt đều, tránh cháy đáy|Dùng bình cầu 2-5 lít|
||400 rpm|||
|**Bình phản ứng thủy**|2-5 lít, có nắp hồi lưu|Chứa dung dịch kiềm + xơ dừa|Kính borosilicate chịu kiềm|
|**tinh**|||tốt|
|**Nhiệt kế**|0-150°C, ±1°C|Monitoring nhiệt độ chính xác|Nhúng sát hỗn hợp phản ứng|
|**pH meter**|Dải 0-14, ±0.1 pH|Kiểm tra pH sau rửa|Hiệu chuẩn buffer pH 4, 7, 10|
|**Lưới lọc inox**|Mesh 200 (75 μm)|Lọc xơ sau xử lý|Rửa sạch sau mỗi lần dùng|
|**Tủ sấy đối lưu**|60°C, ±2°C|Sấy khô xơ sau tiền xử lý|Thông gió tốt để thoát ẩm|
|**Cân kỹ thuật**|±0.01g, max 500g|Cân khối lượng trước/sau xử lý|Tính yield cellulose|



📋 **PHÂN TÍCH TỪNG THAO TÁC** 

## **Bước 0A: Delignification (Loại Lignin)** 

|**STT**|**Thao tác kỹ**|**Điều kiện cụ thể**|**Mục đích**|**Cơ chế hóa học**|**Target đạt**|
|---|---|---|---|---|---|
||**thuật**|||||
|**0A.1**|**Chuẩn bị**|• Cắt ngắn 2-3|Loại bụi, đất, tạp|Rửa trôi vật lý|Xơ sạch, không còn|
||**xơ dừa**|cm|chất bề mặt||mùi ẩm mốc|
|||• Rửa nước máy||||
|||3 lần||||
|||• Vắt khô nhẹ||||
|**0A.2**|**Pha dung**|• NaOH 1.5M|Hòa tan kiềm đều|NaOH → Na⁺ + OH⁻|Dung dịch trong,|
||**dịch kiềm**|(~6% w/v)|||không kết tủa|
|||• Thể tích: 20||||
|||ml/g xơ khô||||
|||• Nhiệt độ: 25°C||||
|**0A.3**|**Nấu kiềm**|• 80°C, 90 phút|Phá vỡ liên kết|**Lignin + OH⁻ → Phenolate**|Dung dịch chuyển|
||**lần 1**|• Khuấy 200 rpm|lignin-cellulose|**(tan trong nước)**|nâu sẫm (lignin hòa|
|||• Tỷ lệ xơ:NaOH||**Hemicellulose → Xylan**|tan)|
|||= 1:20 (w/v)||**fragments**(tan)||
|||||Cellulose ít tan vì kết tinh cao||
|**0A.4**|**Lọc & rửa**|• Lọc qua lưới|Loại lignin tan,|Rửa trôi phenolate, Na⁺|pH nước rửa = 9-10|
||**1**|inox|kiềm dư|||
|||• Rửa nước ấm||||
|||(60°C) 5-7 lần||||
|||• Vắt nhẹ||||
|**0A.5**|**Nấu kiềm**|• NaOH 1.5M|Loại lignin còn|Tương tự lần 1, nhưng hiệu|Dung dịch chuyển|
||**lần 2**|mới|sót sâu bên trong|quả hơn vì cấu trúc đã lỏng|vàng nhạt (ít lignin|
|||• 80°C, 90 phút|||hơn)|
|||• Khuấy 200 rpm||||
|**0A.6**|**Lọc & rửa**|• Rửa DI water|Loại sạch kiềm|Rửa đến [OH⁻] < 0.01M|pH = 7.0 ± 0.5|
||**2**|đến pH 7-8|còn lại|||
|||• Kiểm tra pH||||
|||bằng pH meter||||



⚠ **Lưu ý:** 

Nếu sau 2 lần nấu xơ vẫn còn vàng sậm → Nấu lần 3 (80°C, 60 phút) Không nấu quá 3 lần → Cellulose bị phân hủy, độ bền cơ học giảm 

## **Bước 0B: Sấy Khô** 

|**STT**|**Thao tác kỹ**|**Điều kiện cụ thể**|**Mục đích**|**Cơ chế vật lý**|**Target đạt**|
|---|---|---|---|---|---|
||**thuật**|||||
|**0B.1**|**Vắt nước**|• Dùng tay vắt nhẹ|Loại nước tự|Lực cơ học đẩy nước ra|Độ ẩm ~60-70%|
|||(không vặn xoắn)|do|||
|||• Hoặc ly tâm 2000||||
|||rpm, 5 phút||||
|**0B.2**|**Sấy đối lưu**|• 60°C, 12-16h|Bay hơi nước|Nhiệt độ thấp tránh phân|Độ ẩm <5%|
|||• Trải mỏng trên khay|còn lại|hủy cellulose||
|||inox||||
|**0B.3**|**Cân khối**|• Cân chính xác khối|Tính yield|-|Yield = 40-50% khối|
||**lượng**|lượng khô|cellulose||lượng ban đầu|



## **Công thức tính:** 

Cellulose content (%) = (Khối lượng khô sau xử lý / Khối lượng xơ thô ban đầu) × 100% 

**Target:** 40-50% (cellulose ~70-80%, còn lại mất do loại lignin/hemicellulose) 

## 🔬 **KỸ THUẬT PHÂN TÍCH (Rút gọn)** 

|**Kỹ thuật**|**Thông số đo**|**Target**|**Ý nghĩa**|**Hạng**|
|---|---|---|---|---|
|||||**Q**|
|**FTIR**|Peaks: C=O (1730 cm⁻¹, lignin), C-O-|Lignin peak giảm|Chứng minh|Q3|
||C (1050 cm⁻¹, cellulose)|>80%;|delignification thành công||
|||Cellulose peak mạnh|||
|**TGA**|T_decomposition|Cellulose: Td|Xác nhận cellulose tinh|Q3|
|||~350°C;|khiết||
|||Lignin: Td ~250-|||
|||450°C (rải)|||
|**Visual**|Màu sắc|Trắng kem → trắng|Đánh giá định tính nhanh|Q3|
|**inspection**||sáng|||



**Thông số đo** 

**Ý nghĩa** 

**Kỹ thuật** 

**Target** 

**Hạng Q** 

|**SEM (cross-**|Cấu trúc ống rỗng|Đường kính 5-50|Xác nhận tubular structure|Q2|
|---|---|---|---|---|
|**section)**||μm, không sụp|bảo tồn||



## 🔗 **KẾT QUẢ MẪU CHỐT** 

|**Điều kiện xử lý**|**Cellulose content**|**Lignin còn lại**|**Màu sắc**|**Cấu trúc ống**|**Đánh giá**|
|---|---|---|---|---|---|
||**(%)**|**(%)**||**rỗng**||
|Chưa xử lý|~40%|~30%|Nâu sẫm|Nguyên vẹn|Không dùng|
||||||được|
|Nấu kiềm 1 lần|~55%|~15%|Vàng kem / nâu nhạt|Nguyên vẹn|Chưa đủ sạch|
|**Nấu kiềm 2 lần** ⭐|**65-75%**|**<8%**|**Vàng rơm / vàng nhạt**|**Nguyên vẹn**|**Optimal**|
|Nấu kiềm 3 lần|~70%|<6%|Vàng nhạt|Một số ống bị nứt|Over-treatment|


## 💡 **GHI CHÚ QUAN TRỌNG** 

## **Tại sao phải loại lignin?** 

Lignin = polyphenol không đều → Carbon hóa không đồng nhất 

- Chứa nhiều O, S → Giảm conductivity 

- Cấu trúc vô định hình → Không tạo graphitic carbon 

## **Tại sao dùng NaOH thay vì acid?** 

Acid (H₂SO₄) phá cả cellulose → Yield thấp 

NaOH chọn lọc với lignin (phenolic OH) → Giữ được cellulose 

**Hạng Q: Q3** (Cơ bản, bắt buộc nhưng không phức tạp) 

## **GIAI ĐOẠN #1: SOL-GEL & IN-SITU METAL DOPING** 

## 🎯 **MỤC TIÊU TỔNG THỂ** 

## **Hòa tan cellulose → Tái kết tủa thành mạng 3D + Doping đồng thời NiCo nanoparticles phân tán đều (insitu synthesis)** 

Giai đoạn này là **QUAN TRỌNG NHẤT** cho việc tạo cấu trúc 3D và phân tán kim loại - Quyết định 60% hiệu năng cuối cùng 

## 🧪 **HÓA CHẤT & THIẾT BỊ** 

|**Hóa chất/Thiết bị**|**Thông số kỹ thuật**|**Vai trò**|**Điều kiện hoạt động**|
|---|---|---|---|
|**Cellulose từ #0**|Độ ẩm <5%, cắt nhỏ|Nguồn carbon chính|Khối lượng tính chính xác (ví dụ:|
||<1 cm||5.0g)|
|**NaOH pellets**|AR grade, ≥96%|Phá vỡ liên kết H|Dùng NaOH tươi, tránh hút ẩm|
|||cellulose||
|**Thiourea (hoặc Urea)**|AR grade, ≥99%|Ức chế tái kết tủa sớm +|⚠Thiourea độc hơn urea, đeo|
|||N-source nhẹ|găng tay|
|**TEPA**|95%, liquid|N-source chính +|⚠Ăn da, kích ứng - Dùng|
|**(Tetraethylenepentamine)**||Chelator kim loại|pipette thủy tinh|
|**NiCl₂·6H₂O**|AR grade, ≥98%|Nguồn Ni|Hòa tan tốt trong nước lạnh|
|**CoCl₂·6H₂O**|AR grade, ≥98%|Nguồn Co|Hòa tan tốt trong nước lạnh|
|**DI water**|Conductivity <1|Dung môi|Khử khí trước dùng (sôi 10 phút,|
||μS/cm||để nguội trong N₂)|
|**Tủ lạnh sâu**|-18°C đến -25°C|Làm lạnh dung dịch kiềm|Nhiệt độ ổn định ±2°C|
|**Magnetic stirrer lạnh**|T: -20°C đến 100°C,|Khuấy ở nhiệt độ âm|Cần chậu làm lạnh bằng ethylene|
||500 rpm||glycol|



|**Hóa chất/Thiết bị**|**Thông số kỹ thuật**|**Vai trò**|**Điều kiện hoạt động**|
|---|---|---|---|
|**Bình tam giác**|250-500 ml, thủy tinh|Chứa dung dịch|Kính borosilicate chịu nhiệt tốt|
|**Tủ ấm**|60°C, ±1°C|Gel hóa|Không khí tĩnh, không rung|
|**Khuôn nhựa PE**|∅5 cm × 2 cm sâu|Đổ gel vào định hình|Rửa sạch acetone trước dùng|
|**Nhiệt kế -50 đến 150°C**|±0.5°C|Monitoring nhiệt độ|Loại digital có đầu dò kim loại|
|||chính xác||



## 📋 **PHÂN TÍCH TỪNG THAO TÁC** 

## **Bước 1A: Hòa Tan Cellulose (Dissolution)** 

|**STT**|**Thao tác kỹ thuật**|**Điều kiện cụ thể**|**Mục đích**|**Cơ chế hóa học**|**Target đạt**|
|---|---|---|---|---|---|
|**1A.1**|**Làm lạnh**|• NaOH: 7% (w/v)|Tiền làm lạnh để|Nhiệt độ thấp → Độ|Dung dịch trong,|
||**NaOH/Thiourea**|• Thiourea: 12%|cellulose tan|nhớt giảm, tăng khả|sánh như gel nhẹ|
|||(w/v)|nhanh|năng xâm nhập||
|||• Làm lạnh -18°C, 4h||||
|**1A.2**|**Thêm cellulose**|• 5g cellulose/100 ml|Ngăn cellulose|**NaOH + Thiourea**phá|Cellulose tan dần,|
|||dung dịch|tái kết tủa ngay|liên kết H giữa chuỗi|dung dịch đặc sệt|
|||• Thêm từ từ, khuấy||cellulose:||
|||500 rpm||• OH⁻ tấn công -OH của||
|||• Nhiệt độ: -12°C đến||glucose unit||
|||-15°C||• Thiourea tạo phức với||
|||||Na⁺ → Giảm ion||
|||||aggregation||
|||||• Cellulose "bơi" tự do||
|||||trong dung dịch||
|**1A.3**|**Khuấy hòa tan**|• -12°C, khuấy 400|Hòa tan hoàn|Tiếp tục phá H-bond,|Dung dịch trong|
|||rpm, 60 phút|toàn cellulose|cellulose chain riêng rẽ|suốt → hơi đục|
|||• Dung dịch trong|||(gel nhẹ)|
|||bình đặt trong chậu||||
|||lạnh||||



⚠ **Lưu ý:** 

Nếu nhiệt độ >-10°C → Cellulose kết tủa lại → Thất bại 

Nếu <-20°C → Dung dịch đông đặc, không khuấy được 

## **Bước 1B: In-Situ Metal Doping** 

|**STT**|**Thao tác kỹ**|**Điều kiện cụ thể**|**Mục đích**|**Cơ chế hóa học**|**Target đạt**|
|---|---|---|---|---|---|
||**thuật**|||||
|**1B.1**|**Pha dung**|• NiCl₂·6H₂O: 0.5M|Chuẩn bị nguồn kim|Ni²⁺, Co²⁺ tồn tại dạng|Dung dịch|
||**dịch kim**|• CoCl₂·6H₂O: 1.0M|loại|[Ni(H₂O)₆]²⁺, [Co(H₂O)₆]²⁺|trong, xanh lam|
||**loại**|• Tỷ lệ Ni:Co = 1:2|||(Co²⁺)|
|||(mol)||||
|||• Hòa tan trong DI||||
|||water lạnh (5°C)||||
|**1B.2**|**Thêm**|• TEPA: 1.5-3.0g (0.01-|TEPA chelate Ni²⁺,|**TEPA có 5 nitơ**|Dung dịch|
||**TEPA**|0.02 mol)|Co²⁺ → Ngăn kết|(pentadentate ligand):|chuyển xanh|
|||• Thêm từ từ vào dung|tủa hydroxide|**Ni²⁺ + TEPA →**|thẫm, không|
|||dịch kim loại||**[Ni(TEPA)]²⁺**(phức bền)|tủa|
|||• Khuấy 25°C, 10 phút||**Co²⁺ + TEPA →**||
|||||**[Co(TEPA)]²⁺**||
|||||→ Kim loại bị "khóa" ở||
|||||dạng phức, không kết tủa||
|**1B.3**|**Trộn vào**|• Thêm từ từ dung dịch|Phân tán đều kim|Phức kim loại "bơi" giữa|Gel đồng nhất,|
||**cellulose gel**|[Metal-TEPA] vào|loại vào mạng|các chuỗi cellulose → Phân|màu xanh đều|
|||cellulose gel|cellulose|tán nano-level|khắp|
|||• Nhiệt độ: -12°C||||
|||• Khuấy 300 rpm, 30||||
|||phút||||



## **Tại sao dùng TEPA?** 

**Chelator mạnh:** Giữ Ni/Co không kết tủa Ni(OH)₂/Co(OH)₂ ở pH cao 

**N-source:** TEPA phân hủy 200-400°C → N doping 

**Size control:** Phức TEPA nhỏ (<2nm) → Sau carbonization → NiCo nano <20nm 

## **Bước 1C: Gelation (Tạo Gel)** 

|**STT**|**Thao tác kỹ**|**Điều kiện cụ thể**|**Mục đích**|**Cơ chế vật lý**|**Target đạt**|
|---|---|---|---|---|---|
||**thuật**|||||
|**1C.1**|**Đổ khuôn**|• Đổ gel vào khuôn|Định hình gel|-|Gel đều, không bọt|
|||PE|||khí|
|||• Độ dày: 1-2 cm||||
|**1C.2**|**Gia nhiệt**|• 60°C, 12h|Cellulose tái kết tủa|**Nhiệt độ tăng**→ Giảm|Gel rắn, đàn hồi nhẹ,|
||**gel hóa**|• Không rung,|tạo mạng 3D|độ tan cellulose:|giữ được hình|
|||không di chuyển||• Chuỗi cellulose gần||
|||||nhau||
|||||• Tái tạo H-bond giữa các||
|||||chuỗi||
|||||• Tạo "nút thắt" vật lý||
|||||(junction zones)||
|||||• Kim loại bị "kẹt" trong||
|||||mạng||
|**1C.3**|**Lấy gel ra**|• Nhẹ nhàng lấy|Kiểm tra chất lượng|-|Gel không nứt,|
|||khỏi khuôn|gel||không rỉ nước|
|||• Quan sát cấu trúc||||



## **Cơ chế tạo mạng 3D:** 

Cellulose chains (linear) --[cooling at -12°C]--> Dissolved chains (mobile) ↓ [heating at 60°C] ↓ Physical crosslinking (H-bonds) ↓ 3D network hydrogel + [Metal-TEPA] trapped inside 

## 🔬 **KỸ THUẬT PHÂN TÍCH (Rút gọn)** 

|**Kỹ thuật**|**Thông số đo**|**Target**|**Ý nghĩa**|**Hạng**|
|---|---|---|---|---|
|||||**Q**|
|**SEM (freeze-dried**|Mạng lưới 3D liên|Sợi nano đan xen, không|Chứng minh 3D network|Q3|
|**gel)**|kết|đứt gãy|||
|**TEM + EDX**|Phân tán Ni, Co|Đốm Ni/Co <5nm, phân tán|Xác nhận in-situ doping thành|**Q2**|
|**mapping**||đều|công||
|**ICP-MS**|Ni, Co content|Ni: 3-5%; Co: 6-10%|Validate loading kim loại|Q3|
||(wt%)||||
|**Particle size (TEM)**|Trước carbonization|Phức [Metal-TEPA]: <2nm|Tiền đoán size sau nung|Q3|



## 🔗 **KẾT QUẢ MẪU CHỐT** 

|**Điều kiện**|**Cellulose tan**|**Phân tán NiCo**|**Gel**|**Cấu trúc**|**Đánh giá**|
|---|---|---|---|---|---|
||**(%)**||**strength**|**3D**||
|Thiourea 8%, -10°C|70%|Vón cục nhẹ|Yếu|Không đều|Chưa tối ưu|
|**Thiourea 12%,**|**>95%**|**Đồng nhất**|**Tốt**|**Liên kết**|**Optimal**|
|**-15°C** ⭐||||**chặt**||
|Urea 12%, -15°C|85%|Đồng nhất|Tốt|Liên kết|OK, nhưng urea kém hơn|
|||||chặt|thiourea|
|Không TEPA|>95%|Kết tủa|Tốt|Tốt|Mất kim loại (tủa ra ngoài)|
|||hydroxide||||



**Kết luận:** Thiourea 12% + TEPA 2-3g là combo tối ưu 

## 💡 **GHI CHÚ QUAN TRỌNG** 

**Tại sao phải -12°C đến -18°C?** 

-10°C: Cellulose kết tủa → Thất bại 

<-20°C: Dung dịch quá đặc, không khuấy được 

- -12°C đến -15°C: Sweet spot cho dissolution 

## **Tại sao Ni:Co = 1:2?** 

Co³⁺/Co⁴⁺ có hoạt tính xúc tác glucose cao hơn Ni 

- Ni stabilize cấu trúc spinel NiCo₂O₄ 

- 1:2 là tỷ lệ tạo spinel lý tưởng 

## **Tại sao gel hóa ở 60°C?** 

<50°C: Gel quá chậm (>24h) 

70°C: Cellulose phân hủy một phần 

- 60°C: Gel trong 10-12h, không
