Repository: lehoangnhat96/CA-Synthesis-Research

# 📄 Đề Tài LVTN: Quy trình C.A - Hóa Phân Tích

Đây là kho chứa (repository) quản lý toàn bộ dữ liệu, quy trình phân tích, tài liệu khoa học số hóa và mã nguồn hỗ trợ tự động hóa số liệu cho Đề tài Thạc sĩ Hóa Phân Tích.

---

## 🏛️ Sơ Đồ Thư Viện Tài Liệu Khoa Học Số Hóa (Digital Library)

Toàn bộ **142 tài liệu PDF khoa học độc bản** liên quan đến Carbon Aerogel và Điện hóa đã được số hóa hoàn toàn sang định dạng Markdown (`.md`), trích xuất toàn bộ hình ảnh đi kèm, tự động phân loại học thuật dựa trên nội dung thực tế (Abstract/Conclusion) và sắp xếp đồng bộ vào **9 phân khu chuyên biệt** dưới đây:

File: 1 Ref materials/Chua phan loai/Designs and Materials of Electrodes for Electrochemical Sensors.md (part 1 of 4)
## Page 1
www.chemelectrochem.org
Designs and Materials of Electrodes for Electrochemical
Sensors
Pierre J. Obeid, Nouha Sari-Chmayssem, Paolo Yammine, Doris Homsi, Hanna El-Nakat,
Zeinab Matar, Soumaya Hamieh, Diala Koumeir, and Ayman Chmayssem*
Electrode material selection and structural designs of electro-
chemical chips are fundamental parameters in the field of elec-
trochemical sensing. These parameters directly affect sensor
conductivity, selectivity, stability, surface area, and overall perfor-
mance. This article summarizes the most common electrode
architectures and commercially available materials currently used
in the development of electrochemical sensors, including carbon-
based materials (e.g., boron-doped diamond, graphite, graphene,
glassy carbon, carbon nanotubes, and carbon fibers), metal-based
materials and alloys (e.g., gold, platinum, silver, nickel, and metal
oxides), conductive polymers (e.g., polyaniline, polypyrrole, and
poly(3,4-ethylenedioxythiophene)), and redox dyes and media-
tors (Prussian blue, Meldola blue, etc.). It highlights the advan-
tages
of
each
category
and
identifies
suitable
electrode
materials for specific target analytes. Finally, this review aims
to guide readers in selecting appropriate electrode materials
and designs tailored to a specific application.
1. Introduction
Enhancing the quality of life is one of the primary objectives of
scientific research worldwide. To achieve this goal, techniques
and methods must be developed to enable real-time monitoring,
rapid diagnosis of prevalent diseases, ensure food safety, and
support environmental monitoring. At the same time, maintain-
ing the affordability of these technologies is another critical factor
that requires careful consideration.[1]
Several studies have reported the development of analytical
methods that offer rapid, accurate, and selective responses.[2–4]
The available approaches include various detection methods,
including optical techniques such as spectrophotometry and
fluorometry, as well as piezoelectric, magnetoelectric, and elec-
trochemical methods.[5] Particularly, electrochemical methods
play a significant role by offering versatile and sensitive
approaches based on different detection methods including
voltammetry,
amperometry,
potentiometry,
and
electrical
impedance spectroscopy.[6] These methods typically use a classi-
cal electrochemical setup or more advanced configurations
based on the use of electrochemical chips that contain all the
electrochemical setup on the same support.
Nowadays, there has been growing interest in integrating rec-
ognition elements (nanozymes, enzymes, bacteria, viruses, DNA,
antibodies, etc.) with electronic components to develop electro-
chemical sensors and biosensors for biological applications.[7]
These devices have demonstrated high effectiveness in identify-
ing chemical and biological analytes by monitoring variations in
electrochemical signals at the electrode interface. The key advan-
tages of these devices include the potential for miniaturization
and portability, along with high sensitivity and selectivity. They
also offer a broad linear detection range, require minimal
space and power, and are generally cost-effective in terms of
instrumentation.[8]
In electrochemical sensor and (bio)sensors, the materials used
significantly affect the performance, the kinetics, and the effi-
ciency of the electrochemical processes.[9] The choice of electrode
materials and design all play crucial role in determining the reac-
tion rates, cell potential, and overall system stability.[10] An ideal
material for electrochemical applications must possess high elec-
trical conductivity to facilitate efficient electron transfer between
the electrode and the analyte(s) or reactant(s). Electrochemical
activity is another essential property because materials should
exhibit strong catalytic behavior or redox activity depending
on the intended application (whether it is electrocatalysis or sens-
ing).[11] A relatively high surface area is often required, as it pro-
vides active sites available for electrochemical reactions to occur,
thereby enhancing sensitivity and performance. Additionally,
chemical and thermal stability are crucial to ensure that the mate-
rial can support the temperatures and harsh reaction conditions
without degrading or losing functionality over time. Selectivity is
important in applications such as sensors or biosensors in order
P. J. Obeid, N. Sari-Chmayssem, P. Yammine, D. Homsi, H. El-Nakat,
Z. Matar, S. Hamieh, D. Koumeir, A. Chmayssem
University of Balamand
Faculty of Arts and Sciences
P.O. Box 100, Tripoli, Lebanon
E-mail: ayman.chmayssem@fty.balamand.edu.lb
N. Sari-Chmayssem, A. Chmayssem
Lebanese University
Faculty of Public Health
Tripoli, Lebanon
A. Chmayssem
Electrochemistry Consulting & Services (E2CS)
Tripoli, Lebanon
© 2025 The Author(s). ChemElectroChem published by Wiley-VCH GmbH. This
is an open access article under the terms of the Creative Commons Attribution
License, which permits use, distribution and reproduction in any medium,
provided the original work is properly cited.
ChemElectroChem 2025, 12, e202500230 (1 of 25)
© 2025 The Author(s). ChemElectroChem published by Wiley-VCH GmbH
ChemElectroChem
Review
doi.org/10.1002/celc.202500230


## Page 2
to distinguish between target molecules and interfering substan-
ces.[12] Finally, for biomedical or environmental applications,
biocompatibility is necessary, allowing materials to interact safely
with biological systems or ecosystems.[13]
Many forms of materials are available today for electrochemi-
cal applications, such as nanoparticles, thin films, nanowires, and
printable inks. These materials can be integrated onto the
electrochemical cells via different techniques including electro-
deposition, physical vapor deposition (PVD),[14] chemical vapor
deposition (CVD), and printing technologies (including screen
printed,[15] inkjet printing,[16] and 3D printing).[17]
On the other hand, the design of electrochemical cell is also of
high importance. Key configuration aspects such as the number
of electrodes, the substrate material, the surface area of each
electrode according to its function, and the detection strategy
(single mode detection, multiparametric detection, etc.) play
all
significant
roles
in
determining
detection
efficiency.
This review article aims to summarize recent advances in
Pierre J. Obeid is an Associate Professor of
Chemistry and head of the Chemistry and
Environmental Sciences departments at the
University of Balamand, Lebanon. He holds a
Ph.D. in Chemistry and leads a multidisciplinary
research group specializing in environmental
analytical chemistry, toxicology, and analytical
methods development. His work focuses on
assessing heavy metal contamination in food
and water, with a strong emphasis on public
health risk evaluation in the Middle East.
Dr. Obeid has published over 25 peer-reviewed
articles addressing issues such as trace metal
exposure, toxicity, and food safety. He is also
actively
engaged in developing
advanced
microfluidic and lab-on-chip platforms for rapid
environmental and biomedical diagnostics. His
recent collaborations explore organ-on-a-chip
systems, fluorescence sensing, and DNA-based
analytical tools. Widely cited for his impactful
contributions, his research bridges chemistry,
public health, and bioengineering, with ongo-
ing projects targeting emerging contaminants
and next-generation analytical technologies for
real-world applications.
Doris Homsi is an Assistant Professor of
Chemistry at the University of Balamand, where
she teaches and conducts research in environ-
mental chemistry, food chemistry and electro-
chemistry.
She
completed
her
Ph.D.
in
Chemistry Applied to the Environment at the
University of Littoral Cote d’Opale in France
in 2012, where her research focused on cataly-
sis and steam reforming of methane and etha-
nol for hydrogen production from alternative
fuels. She has published several peer-reviewed
articles and book chapters in the fields of catal-
ysis and renewable energy and is actively
engaged in research on green energy produc-
tion, food safety and electrochemistry.
Zeinab Matar has a Ph.D. doctorate in environ-
mental geochemistry since 2012, she gets in
2024 the grade professor at the Lebanese
University - Faculty of Sciences I - Hadat
Campus - Beirut, Lebanon, researcher member
of
the
Laboratory
of
Georessources,
Geosciences
and
Environment
(L2GE),
Lebanese University - Fanar Campus - Beirut,
Lebanon. Between 2009 and 2012, she carried
out a doctoral thesis on the influence of organic
matter on the speciation and bioavailability of
metals in urbanized aquatic systems (France).
Since 2013, she has been a lecturer-researcher
at the Lebanese University, giving courses and
practical work in organic geochemistry, envi-
ronment and pollution and speciation, sources
and transfer of metallic contaminants. Her
research activities in recent years have enabled
her to have good expertise today on the influ-
ence of organic matter of urban origin on the
biogeochemistry of metallic trace elements.
This leads her to consider the possibility of
an orientation towards new themes always
concerning the properties of organic matter
of urban origin. Since 2017, she is responsible
and coordinator of the master program in
Geosciences at the Lebanese University in
the field of Geo-resources and Environmental
Geosciences.
Ayman Chmayssem received his M.S. degree in
analytical
chemistry
from
the
Lebanese
University in 2012 and a Ph.D. degree in
electrochemistry from the National School of
Chemistry
of
Rennes
(ENSCR),
France,
in
2016. Between 2018 and 2021, he worked as
a research fellow in the French Alternative
Energies
and
Atomic
Energy
Commission
(CEA-LETI)
in
the
μ-Technologies
for
the
Biology and Healthcare Department. In 2022,
he joined the laboratory of TIMC (SyNaBi team)
in the University of Grenoble Alpes (UGA)
as a research fellow. In 2023, he founded
Electrochemistry Consulting & Services (E2CS),
a company that provides consultancy and
technical support in the field of applied
electrochemistry. He also provides lectures at
Balamand
and
Lebanese
universities.
Dr.
Chmayssem is the author or coauthor of 16
journal publications and the holder of one pat-
ent application and has published more than
30 proceedings. His main research interests
include electrochemical (bio)sensors, μfluidic
technology, organ-on-chip, and sensor-based
analysis.
ChemElectroChem 2025, 12, e202500230 (2 of 25)
© 2025 The Author(s). ChemElectroChem published by Wiley-VCH GmbH
ChemElectroChem
Review
doi.org/10.1002/celc.202500230
 21960216, 2025, 19, Downloaded from https://chemistry-europe.onlinelibrary.wiley.com/doi/10.1002/celc.202500230 by Readcube (Labtiva Inc.), Wiley Online Library on [24/05/2026]. See the Terms and Conditions (https://onlinelibrary.wiley.com/terms-and-conditions) on Wiley Online Library for rules of use; OA articles are governed by the applicable Creative Commons License


## Page 3
electrochemical cell design and materials used for electrochemi-
cal (bio)sensing applications.
2. Design of Electrodes in Electrochemical
Sensory
To design electrodes for electrochemical sensors, several param-
eters must be considered followed by selecting the appropriate
electrode materials. In this part, we describe the key parameters
to consider when designing the electrochemical sensors and (bio)
sensors (Figure 1). These include the number of electrodes, the
substrate material, the surface area of each electrode according
to its function, the detection strategy (single mode detection,
multiparametric detection, etc.), and the manufacturing process
with a particular focus on miniaturized systems such as screen-
printed electrodes (SPEs) (Figure 1b).
Regarding the format of electrodes in electrochemical
sensors, it can vary significantly depending on the application
and the performance requirements. Common formats include
planar electrodes, various types of printed electrodes such as
3D-printed,[18] inkjet-printed,[16] and SPEs,[19] laser-engraved,[20]
microelectrode
arrays,[21,22]
interdigitated
electrodes,[23]
and
needle-based electrodes.[24] Typically, conventional electrochem-
ical cell configurations involve a two- or three-electrode systems
as described at the beginning of this section (WE, CE, and RF) all
set in standard (classical) electrochemical cells. These cells con-
ventionally have volume of tens of milliliters adjusted according
to the sample’s volume and the intended experiment (Figure 1a).
We can also distinguish between classical cells and thermostatic
cells, which allow temperature control of the electrolyte using a
jacketed setup connected to a water circulation system.
In this section, we will focus on miniaturized systems, partic-
ularly SPEs, as they represent a widely adopted, versatile, and
cost-effective platform for both research and commercial electro-
chemical sensing applications. These electrodes are integrated on
the same substrate, offering miniaturized and portable systems
(Figure 1b). Common SPE configurations use carbon-based inks
for CEs and Ag/AgCl for Res, whereas different in functionalized
materials (ink-based) are commonly used for WEs and will be the
subject of the next part of the article. SPEs typically use specific
cells and may be also integrated to a microfluidic setup. The latter
allows experiments to be performed under flow conditions which
are more suitable for specific applications (organ-on-a-chip,
lab-on-a-chip, etc.) (Figure 1c).[6,25–29]
It is important to highlight that an analyte can be detected
using a single working electrode (WE) (Figure 2a,b,c,d,i,k).
Figure 1. a) Classical electrochemical cell of three-electrodes setup including the working, counter and REs[42]. b) Distribution of all electrodes on the chip
of a SPE[28]. c) Microfluidic cell (namely also flow cell) integrating a SPE to perform experiment under flow conditions.[28]
ChemElectroChem 2025, 12, e202500230 (3 of 25)
© 2025 The Author(s). ChemElectroChem published by Wiley-VCH GmbH
ChemElectroChem
Review
doi.org/10.1002/celc.202500230
 21960216, 2025, 19, Downloaded from https://chemistry-europe.onlinelibrary.wiley.com/doi/10.1002/celc.202500230 by Readcube (Labtiva Inc.), Wiley Online Library on [24/05/2026]. See the Terms and Conditions (https://onlinelibrary.wiley.com/terms-and-conditions) on Wiley Online Library for rules of use; OA articles are governed by the applicable Creative Commons License


## Page 4
This configuration refers to a setup where only one WE is respon-
sible for the electrochemical reaction under investigation.
In contrast, it is possible to use multiple WE systems (up to 96
electrodes) where multiple electrodes may be used for the elec-
trochemical investigation. These electrodes may be functional-
ized with the same sensing (bio)material to detect the same
analyte.[30] This approach can improve the reliability and accuracy
of measurements by combining the results obtained with all the
electrodes exposed to the same medium. Such designs are usu-
ally controlled using multiplexing techniques to manage and
process the electrochemical signals efficiently.[31] Additionally,
electrochemical chips can be designed for multiparametric detec-
tion, enabling the simultaneous detection of multiple analytes.[32]
In this configuration, many WEs are integrated onto the same
electrochemical chip (Figure 2e,f,g,h,j) and functionalized with dif-
ferent sensing (bio)materials, each tailored to selectively detect a
specific analyte of interest.[33,34] This setup requires a sophisticated
electronic interface capable of applying different potentials and
executing
different
electrochemical
techniques
across
channels.[35,36]
Figure 2. Common designs of SPEs. a) Classical design of a three-electrode system consisting of a WE (planar, positioned at the center, in gray), a CE (on
the left, black), and a RE (on the right, in gray). b) Design of a two-electrode system consisting of electrode serving as a WE and the other one serving as
a counter and RE at the same time. c) Design of a two-electrode system with special connectors using crocodile clips often used for potentiometric meas-
urements, similar to design b but with different connection way. d) Specific design of a three-electrode system consisting of a WE (positioned at the center,
in gray), a CE (on the left, semi-rectangle, in brown), and a RE (on the top, open-rectangle, in brown). e) Specific design consisting of dual WEs integrated
within the same electrochemical cell (two planar electrodes positioned at the center, in brown), a CE (at the top, surrounding the working and REs, in
brown), and a RE (rectangle, at the bottom, in gray). f) Design of a multiparametric platform or multielectrode array consisting of eight WEs (planar, in
brown), a CE (at the center, surrounding the WEs, in black), and a RE (planar, at the center, in gray). g) Design of an electrochemical platform with eight
independent electrochemical cells, each cell consisting of its own working, counter, and REs (typical design to perform measurements). h) Multielectrode
array consisting of four WEs (planar, in brown), a CE (at the center, surrounding the WEs, in black), and a RE (star, at the center, in gray). i,k) Design of an
electrochemical sensors integrated into a microfluidic chip for real-time monitoring of analyte under flow condition, designed as two-electrode system con-
sisting of a WE and a reference and CE at the same time (electrode in black, positioned in (i) perpendicular to the flow and in (k) parallel to the flow).
j) Design of a petri dish-embed electrochemical sensors for the monitoring of culture media environment during cell culture; electrodes are integrated at
the bottom of the cell-culture wells, WEs (in black), and counter and RE at the same time (around the WEs, in gray)).
ChemElectroChem 2025, 12, e202500230 (4 of 25)
© 2025 The Author(s). ChemElectroChem published by Wiley-VCH GmbH
ChemElectroChem
Review
doi.org/10.1002/celc.202500230
 21960216, 2025, 19, Downloaded from https://chemistry-europe.onlinelibrary.wiley.com/doi/10.1002/celc.202500230 by Readcube (Labtiva Inc.), Wiley Online Library on [24/05/2026]. See the Terms and Conditions (https://onlinelibrary.wiley.com/terms-and-conditions) on Wiley Online Library for rules of use; OA articles are governed by the applicable Creative Commons License


## Page 5
Electrochemical sensor configurations typically involve two
categories: 1) two-electrode system and 2) three-electrode sys-
tem.[6,25] Each design has its own advantages and limitations
and is selected based on the intended application and measure-
ment requirements. In the two-electrode system, the WE serves as
the site of the electrochemical reaction, where the counter
electrode (CE) that completes the circuit also serves as a
pseudo-reference electrode (RE) (Figure 2a,b). In this configura-
tion, the CE helps in fixing the applied potential difference.[26]
The main limitation of this system lies in its poor potential control
where it is difficult in absence of true RE to maintain stable poten-
tial over time.[27] As a result, it is used in simpler systems, mainly as
a single-use or disposable low-cost sensors. The three-electrode
system consists of three independent electrodes: the WE, the CE,
and the RE that maintains a stable and well-known potential (e.g.,
Ag/AgCl or calomel).[28,29] This system is more appropriate for
applications that require stable potentials over time making it
ideal for sensitive and accurate electrochemical investigations.
This system typically includes a dedicated CE typically made of
inert or conductive materials such as platinum or carbon.
Furthermore, the geometry and surface area of electrodes impact
current distribution and mass transport within the cell.
From a theoretical standpoint, the choice of electrode mate-
rials and surface structure significantly affects electron transfer
kinetics and overpotential.[37] Thus, it is highly recommended that
the surface area of the CE be at least three times larger than that
of a single WE or the sum of all WEs in a multielectrode configu-
ration. This ensures uniform current distribution and minimize
potential drop across electrochemical cell,[38,39] helps to maintain
a stable electrochemical environment, and ensures accurate con-
trol of the WE potential.[40] Conversely, high surface area electro-
des can increase capacitive background, potentially obscuring
faradic signals. Thus, the WE area should be selected based on
the experiment purpose. For kinetic studies, the area typically
ranges from 104 to 106 cm2 corresponding to electrode
diameters of tens of μm (microelectrodes). For electroanalytical stud-
ies, larger surface area electrodes are commonly used, ranging from
0.01 to 0.1 cm2 corresponding to electrode diameters of 14 mm
(small disk electrodes). In contrast, the RE does not require a large
surface area since its primary role is to provide stable and accurate
potentials.[5] Regarding the distance between electrodes, the sepa-
ration between RE and CE is generally not critical; however, the dis-
tance between the WE and RE separation should be kept small
typically between 13 mm to minimize the ohmic drop. On the
other hand, the WE–CE separation should be larger (515 mm)
to allow proper current flow and to avoid interference from the
CE reactions.[41] Finally, some applications require miniaturization
in order to integrate the entire electrochemical cell within a specific
geometric area (e.g., for portable or point-of-care devices). This step
must consider the previously mentioned requirements to ensure the
proper design of the electrochemical chip.[16,18–24]
SPEs have rapidly emerged since their introduction to the
market generating growing interest in the development of elec-
trochemical (bio)sensor platforms. These devices incorporate all
the electrochemical cell including the necessary electrodes
(WE,
CE,
and
RE)
onto
the
same
electrochemical
chip
(Figure 1b and Figure 2). Their ease of mass production and cus-
tomization, low cost, and availability make them ideal, accurate,
and cost-effective tools for (bio)sensor development.[42] In addi-
tion, the straightforward integration of these sensors into micro-
fluidic systems (microfluidic cells) enables real-time monitoring of
target species under controlled microfluidic conditions (Figure 1c
and Figure 2i,k). These systems are typically used for the devel-
opment of lab-on-chip and point-of-care devices.[43] Regarding
the substrate material of the electrochemical chip, solid materials
such as silicon, glass, plastic, and ceramic are typically used for
classical
application.
However,
flexible
substrate
materials
such as Kapton (polyimide), hydrogel, polyethylene terephthalate
(PET),
polydimethylsiloxane
(PDMS),
and
paper-based
and
textile-based materials are typically used for application that
require flexibility and relatively stretchable properties such as
wearables (bio)sensors.[44,45] Some materials are optically trans-
parent or relatively transparent; these are particularly interesting
for devices that combine electrochemical and optical sensing.[46]
Glass, indium tin oxide (ITO), and PET materials are typically used
in applications that require relative transparency combined with
the needed electrochemical properties.
In addition to SPEs, 3D-printed electrodes are gaining atten-
tion as customizable and adaptable alternatives. Using additive
manufacturing, electrodes can be fabricated with tailored geom-
etries, controlled porosity, and material-specific properties. This
allows for a rapid prototyping and integration into wearable
and point-of-care devices.[47] Likewise, laser-engraved electrodes
provide a fast, mask- and solvent-free method to create highly
porous conductive carbon-based structures on flexible substrate
such as polyimide.[20,48] These emerging technologies enable
progress across diverse applications particularly in portable, min-
iaturized, and flexible sensing platforms.
Finally, some applications have specific requirements that can
be challenging to meet. For example, organ-on-a-chip applications
equipped with electrochemical (bio)sensors that come in contact
with culture media require a sterilization step prior to integration
or before the experiment starts.[49,50] This implies that the materials
used in the construction of the electrochemical chip must supports
the sterilization conditions, which can be sometimes challenging
and may affect the material’s properties. Another important con-
sideration is the biocompatibility of the materials used. In certain
applications, the electrochemical cell may be in direct contact with
the target system (e.g., cells, organs, organoids, and interstitial
fluid).[51] This implies that the materials do not induce any adverse
effects or cytotoxic responses.[52] So, according to the target appli-
cation, a specifications list should be considered. To summarize,
the previously mentioned requirements and conditions must be
applied and respected to ensure proper design of the electrochem-
ical chip and to obtain optimal electrochemical responses.
3. Materials of Electrode for Electrochemical
Sensors
After the selection of the electrode design, each electrode mate-
rial should be chosen independently to assess its electrochemical
ChemElectroChem 2025, 12, e202500230 (5 of 25)
© 2025 The Author(s). ChemElectroChem published by Wiley-VCH GmbH
ChemElectroChem
Review
doi.org/10.1002/celc.202500230
 21960216, 2025, 19, Downloaded from https://chemistry-europe.onlinelibrary.wiley.com/doi/10.1002/celc.202500230 by Readcube (Labtiva Inc.), Wiley Online Library on [24/05/2026]. See the Terms and Conditions (https://onlinelibrary.wiley.com/terms-and-conditions) on Wiley Online Library for rules of use; OA articles are governed by the applicable Creative Commons License


## Page 6
performance. Depending on the fabrication technology used,
electrodes can be produced in small batches suitable for limited
quantities or in large batches which reduce the production costs
and enhance reproducibility. Additionally, the fabrication process
may involve from three to dozens of steps depending on the
method chosen (e.g., printing technologies, electrodeposition,
and vapor deposition). It is important to highlight that each elec-
trode material should be selected based on its specific function.
For instance, the material of the RE is completely different from
that of the WE. The RF differs fundamentally from the WE in its
function and design. While the WE is the site of the redox reac-
tion, the RE provides a stable and well-defined potential against
which the WE potential is measured.[53] RE typically does not pass
current under normal conditions and is made of Ag/AgCl or satu-
rated calomel, whereas the WE material varies depending on the
target analyte (carbon-based, metal-based, dyes, and mediators,
etc.). In this section, the materials used for the sensing electrodes
are explored in detail to facilitate the selection of the most suit-
able material for the intended application (Figure 3). The materi-
als are distinguished into two categories: primary sensing
materials (such as carbon-based electrodes and polymer-based
sensors) and modifying materials (such as metallic nanoparticles
and metal oxides).
3.1. Primary Sensing Materials
3.1.1. Carbon-Based Materials
Carbon-based materials are widely used in electrochemical
sensors due to their chemical stability, broad potential window,
low background current, and analytical versatility. Unlike metal
electrodes, they offer longer lifespans and better performance.[54]
Nanostructured forms like graphene, graphite, and carbon nano-
tubes
(CNTs)
exhibit
superior
electrochemical
properties,
enabling highly sensitive and selective sensing, even in harsh
conditions and across wide temperature and dynamic ranges.
Meanwhile, boron-doped diamond (BDD) material exhibits a
large potential window, making it a suitable for the detection
of analytes at high potentials without interference from solvent
oxidation/reduction peaks. Graphene and CNTs are distinct car-
bon polymorphs that have been extensively utilized as electrode
materials in electrochemical sensing applications in recent years.
Moreover, at room temperature, these carbon nanostructures
offer high electrical conductivity, exceptional electron mobility,
and a large surface area-to-volume ratio, further enhancing their
performance in sensing applications.[55] Each carbon-based mate-
rial will be explored separately in this section to highlight its
strengths and limitations (Figure 4).
3.1.1.1. BDD
BDD has attracted attention due to its remarkable electrochemi-
cal properties. It is mainly synthesized using microwave plasma-
assisted chemical vapor deposition (MPCVD) at relatively high
temperatures, with methane and hydrogen in the presence of
diborane as the boron source.[56] Alternatives for diborane such
as trimethylboron (TMB)[57] and boron trifluoride (BF3)[58] have
also been used, offering good doping efficiencies. While micro-
wave-assisted CVD remains the dominant method for synthetiz-
ing high-quality BDD, alternative techniques such as hot-filament
CVD and DC arc discharge have been also reported.[56] These
methods offer varying trade-offs in terms of film uniformity, dop-
ing control, and scalability. Under these conditions, sp3 carbon
hybridization predominates, while sp2 content remains low.[59]
The sp3/sp2 ratio of BDD films can significantly affect the sensing
performance; for example, higher levels of sp2-hybridized carbon
in BDD are associated with faster electron transfer, an increased
background current, and enhanced susceptibility to corro-
sion,[60,61] oxygen reduction,[62] and wastewater treatment.[63]
Boron promotes diamond nucleation during growth and is asso-
ciated with materials that exhibit smaller crystallite sizes.[64]
Compared to many conventional electrode materials, such as
platinum, gold, or graphitic carbon, BDD exhibits similar proper-
ties but with notable advantages. BDD is a highly promising elec-
trode material for electrochemical sensor development. It offers
exceptional electrochemical and physicochemical properties
including a wide electrochemical potential window in aqueous
solutions (3 V), high tolerance to extreme potential, high hard-
ness, excellent wear resistance, very low oxygen sensitivity,
and enhanced resistance to fouling compared to conventional
materials, allowing access to a broader range of redox species
and very low background currents.[65–67] The capacitive current
measured within this electrochemical window is significantly
lower. In fact, the observed capacitive current is a few nanoam-
peres per square centimeter (nA cm2) on BDD, compared to
several tens or even hundreds of microamperes per square cen-
timeter (μA cm2) on conventional materials like platinum (Pt)
Materials of 
electrode for 
electrochemical 
sensors
Mediators
Carbon-
based 
materials
Alloys
Metal-based 
materials
Conductive 
polymers
Redox dyes
Figure 3. Common materials of electrodes used for the development of
electrochemical sensors and (bio)sensors.
ChemElectroChem 2025, 12, e202500230 (6 of 25)
© 2025 The Author(s). ChemElectroChem published by Wiley-VCH GmbH
ChemElectroChem
Review
doi.org/10.1002/celc.202500230
 21960216, 2025, 19, Downloaded from https://chemistry-europe.onlinelibrary.wiley.com/doi/10.1002/celc.202500230 by Readcube (Labtiva Inc.), Wiley Online Library on [24/05/2026]. See the Terms and Conditions (https://onlinelibrary.wiley.com/terms-and-conditions) on Wiley Online Library for rules of use; OA articles are governed by the applicable Creative Commons License


## Page 7
and glassy carbon (GC) respectively. The absence of parasitic
reactions on BDD reduces interference with the measurement
of target analytes, thereby enhancing selectivity.[61] In addition,
BDD has been reported to exhibits excellent resistance to surface
fouling which makes it a highly suitable candidate for biosensor
development particularly in complex biological or environment
matrices. This property is mainly due to its chemically inert sur-
face and tunable termination which together reduce nonspecific
adsorption on biomolecules.[68]
An important aspect affects the performance of BDD electro-
des is the activation procedure applied to the BDD surfaces.[69]
Particularly, anodic and cathodic preconditioning significantly
affect the electrochemical behavior. Studies show that current
densities associated with the electrochemical pretreatment of
BDD electrodes alter the electrochemical response of BDD
electrodes.[70] Cathodic preconditioning generally results in
hydrogen-terminated BDD surfaces, which are more hydrophobic
and exhibit enhanced electrode transfer kinetics.[71] However,
anodic activation produces oxygen-terminated surfaces, more
hydrophilic having slower electrode transfer profile, and low
current-background.[70,72]
Thus,
the
choice
of
activation
procedure impacts the BDD electrode sensitivity, selectivity, and
stability. BDD electrodes have been used for wastewater treatment,
being capable of generating hydroxyl radicals to degrade organic
micropollutants.[73] They are also useful for other applications such
as
CO2
reduction,
soil
remediation,
and
electrogenerated
chemiluminescence.[65] BDD electrodes have been used for the
quantification of the cytostatic drug flutamide in pharmaceutical
formulations, spiked human urine, and water samples; the electro-
des have also been used to detect atrazine in spiked river water
samples.[74,75] BDD-based sensing is useful for detecting pesticides,
mycotoxins, peroxides, and phenolic compounds[65] and inorganic
chemicals (e.g., H2O2 and arsenic).[76,77]
While BDD electrodes are widely used and effective, they
present certain limitations that hinder their large-scale applica-
tion. First of all, their synthesis presents a significant limitation:
the columnar growth process requires several hours at a high
temperature (>400 °C), and the resulting films are thick (several
hundred nanometers), resistive, and rough contributing to bio-
fouling.[78] The high synthesis temperature limits the choice of
deposition substrates, with silicon being the most commonly
used substrate.[79] Moreover, depositing BDD on more conductive
and cost-effective supports (such as metallic alloys) or even inte-
grating it as part of microelectronic processes is unfeasible.
Except through complex transfer techniques,[80] it is impossible
to integrate BDD on flexible and low-temperature-resistant
substrates.
3.1.1.2. Graphite Carbon
Pencil graphite electrodes (PGEs) have recently emerged as
promising alternatives to conventional carbon-based and metal-
lic electrodes in electrochemical applications. Primarily composed
of graphite which is the most thermodynamically stable allotrope
of carbon, commonly sourced from mineral ores such as coal,[81]
PGEs offer a unique combination of desirable properties. These
include mechanical robustness, chemical inertness, low back-
ground current, a wide electrochemical potential window, strong
analyte adsorption capacity, and excellent electrical conductivity
due to the sp2 hybridized carbon network.[82,83] Additionally,
PGEs are inexpensive, disposable, and easily modified or
miniaturized, making them particularly attractive for a variety
of sensing platforms.
One of the most significant advantages of PGEs over tradi-
tional electrodes, such as GC electrodes (GCEs), is their renewable
surface. Unlike GCEs, which require labor-intensive polishing
Figure 4. Common carbon-based materials used for the development of electrochemical sensors used in various applications including pathogens detec-
tion, heavy metals analysis, and antibiotics and pesticides monitoring.[317]
ChemElectroChem 2025, 12, e202500230 (7 of 25)
© 2025 The Author(s). ChemElectroChem published by Wiley-VCH GmbH
ChemElectroChem
Review
doi.org/10.1002/celc.202500230
 21960216, 2025, 19, Downloaded from https://chemistry-europe.onlinelibrary.wiley.com/doi/10.1002/celc.202500230 by Readcube (Labtiva Inc.), Wiley Online Library on [24/05/2026]. See the Terms and Conditions (https://onlinelibrary.wiley.com/terms-and-conditions) on Wiley Online Library for rules of use; OA articles are governed by the applicable Creative Commons License


## Page 8
procedures, PGEs can be refreshed quickly and reproducibly, thus
enhancing their utility in analytical applications.[82,84] PGEs and
graphite-modified electrodes have been effectively used in the
voltammetric detection of a wide range of analytes, including
genotoxic nitro compounds,[85] organic pollutants,[86] antibiot-
ics,[87] and heavy metals.[88] Furthermore, preanodized PGEs
(denoted as PGE*) have been successfully developed and utilized
as renewable electrochemical sensors for detecting total phenolic
preservatives in pharmaceutical insulin formulations,[89] dihydrox-
ybenzene isomers in tea dust,[90] and purine metabolites such as
hypoxanthine, xanthine, and uric acid in fish samples for food
quality monitoring.[4] Extensive comparative studies confirm
the superior or comparable electrochemical performance of
PGEs relative to traditional carbon electrodes, while screen-
printed carbon electrodes (SPCEs) are often used as alternatives
due to their low cost and ease of use. They are typically single-use
and lack a renewable surface, which can limit reproducibility and
long-term utility.[91] In contrast, PGEs fabricated from commer-
cially available pencil leads offer a more economical and sustain-
able option.
SPCEs have been extensively utilized in the development of
electrochemical biosensors for diverse analytical applications,
including the evaluation of nucleic acid damage,[92] the assess-
ment of antioxidant activity in beverages such as beer, coffee,
and tea,[93] and the simultaneous quantification of methocarba-
mol and paracetamol.[94] Despite their widespread use, SPCEs are
predominantly single-use, disposable devices with nonrenewable
surfaces, which limits their reusability and long-term applicabil-
ity.[91] In contrast, PGEs, fabricated from commercially available
pencil leads, present a significantly more economical alternative
to SPCEs, while maintaining adequate analytical performance.
The material composition of pencil leads further supports
their use as electrodes. Contrary to their name, pencil leads con-
tain no metallic lead; instead, they are composed of graphite
intercalated with clay and other binders.[95] While high graphite
content generally correlates with increased conductivity, the opti-
mal electrode performance often depends on the specific inter-
action between the analyte and the graphite/clay matrix. For
paper-based sensor configurations, factors such as the ease of
depositing graphite material onto cellulose substrates also influ-
ence the selection of pencil hardness.[96] In recent years, signifi-
cant progress has been made in enhancing the functionality of
PGEs through chemical modification. These modifications include
the incorporation of metal and metal oxide nanoparticles, metal
complexes, carbon nanostructures, and conductive polymers
(CPs). Akanda et al. provided a comprehensive overview of these
developments, highlighting the expanding role of PGEs in
the design of chemical and biosensors.[97] Torrinha et al. also
reviewed enzyme-modified PGEs, though their discussion was
limited to specific nanomaterial enzyme conjugates.[98] Among
these advancements, enzyme immobilization onto PGEs has
received growing attention for the development of highly sensi-
tive electrochemical biosensors. Since the late 2000s, a wide vari-
ety of enzymes including glucose oxidase, alkaline phosphatase,
xanthine oxidase, cholesterol oxidase, horseradish peroxidase,
