Repository: lehoangnhat96/CA-Synthesis-Research

# 📄 Đề Tài LVTN: Quy trình C.A - Hóa Phân Tích

Đây là kho chứa (repository) quản lý toàn bộ dữ liệu, quy trình phân tích, tài liệu khoa học số hóa và mã nguồn hỗ trợ tự động hóa số liệu cho Đề tài Thạc sĩ Hóa Phân Tích.

---

## 🏛️ Sơ Đồ Thư Viện Tài Liệu Khoa Học Số Hóa (Digital Library)

Toàn bộ **142 tài liệu PDF khoa học độc bản** liên quan đến Carbon Aerogel và Điện hóa đã được số hóa hoàn toàn sang định dạng Markdown (`.md`), trích xuất toàn bộ hình ảnh đi kèm, tự động phân loại học thuật dựa trên nội dung thực tế (Abstract/Conclusion) và sắp xếp đồng bộ vào **9 phân khu chuyên biệt** dưới đây:

### 📂 Cấu trúc thư mục mới:

```mermaid
graph TD
    Root[Thư mục Gốc: pdf-to-md-conversion] --> D01[01_Tien_xu_ly_Nguyen_lieu: 17 tệp]
    Root --> D02[02_Doping_va_Gel_hoa: 34 tệp]
    Root --> D03[03_Say_va_Nung_Nhiet_phan: 3 tệp]
    Root --> D04[04_Cam_bien_Dien_hoa_Sinh_hoc: 35 tệp]
    Root --> D05[05_Cross_Linker_va_Tao_mang: 20 tệp]
    Root --> D06[06_Setup_Do_Dien_hoa: 7 tệp]
    Root --> D07[07_Giao_trinh_Ly_thuyet: 3 tệp]
    Root --> D08[08_Review_va_Tong_quan: 8 tệp]
    Root --> D09[09_Tai_lieu_Quy_trinh_AI: 16 tệp]
    Root --> D_Dup[Duplicates_Backup: Backup file trùng lặp]
```

### 🏷️ Chi tiết các Nhóm học thuật:

1. **[01_Tien_xu_ly_Nguyen_lieu](file:///C:/Users/ADMIN/.gemini/antigravity/worktrees/0%20Quy%20tr%C3%ACnh%20C.A/pdf-to-md-conversion/01_Tien_xu_ly_Nguyen_lieu) (17 tệp)**
   > Chứa các nghiên cứu về xử lý xơ dừa, kiềm hóa bằng NaOH, tẩy trắng (bleaching), tách lignin và cellulose từ sinh khối.
2.

## 📖 Hướng dẫn Đọc và Xem hình ảnh trong File Markdown số hóa

* Mỗi file PDF gốc hiện đi kèm với một file Markdown cùng tên (ví dụ: `bai_bao.pdf` và `bai_bao.md`).
* Đi kèm với file `.md` là thư mục `bai_bao_images/` chứa toàn bộ hình ảnh, đồ thị, sơ đồ được trích xuất trực tiếp.
* **Cách xem tốt nhất:** Mở thư mục này bằng **VS Code** hoặc **Obsidian**, nhấn tổ hợp phím `Ctrl + Shift + V` trên file `.md` để kích hoạt chế độ Preview Markdown. Hình ảnh sẽ tự động hiển thị rất đẹp mắt và đúng vị trí!

---

# README_SOPs.md — Index Hệ Thống Tài Liệu SOP
<!-- v1.0 | 2026-05-31 | Cấu trúc hợp nhất từ 17+ file → 7 file chính -->

> **Dự án:** Fe/N co-doped carbon aerogel từ xơ dừa Bến Tre · Cảm biến điện hóa Pb²⁺/Zn²⁺/Cd²⁺ và Paracetamol  
> **Đơn vị:** IUH TP.HCM · Bộ môn Hóa Phân tích  
> **Mẫu:** N-CA (700 ℃) và Fe/N-CA (800 ℃ / T_anneal 750 ℃) — chỉ 2 mẫu

---

## SƠ ĐỒ ĐIỀU HƯỚNG

```
Bắt đầu vào lab?
    │
    ├─► Tra thông số nhanh           → 0_Quick_Ref.md
    │
    ├─► Thực hiện tổng hợp           → 1_Protocol_Synthesis.md
    │
    ├─► Chế tạo điện cực & đo        → 2_Protocol_Electrochemistry.md
    │
    ├─► Lý do chọn NH₄OH / gaps      → 3_Literature_Review_and_Gap_Analysis.md
    │
    ├─► Đặc trưng vật liệu (SEM/XPS…)→ 4_Material_Characterization.md
    │
    ├─► Timeline & chiến lược bài báo → 5_Project_Timeline_and_Publication_Strategy.md
    │
    └─► Checklist pass/fail từng mẻ  → 6_Quality_Gates_Checklist.md
```

---

## MÔ TẢ FILE

| File | Nội dung | Dùng khi nào |
|:---|:---|:---|
| `0_Quick_Ref.md` | Bảng ma trận thông số GĐ0–GĐ8, công thức FeCl₃, thông số SWASV/DPV, mục tiêu XPS | Tra cứu nhanh trước/trong khi làm thí nghiệm |
| `1_Protocol_Synthesis.md` | Step-by-step tổng hợp đầy đủ + cơ chế + failure modes + DOI mapping | Khi thực hiện tổng hợp lần đầu hoặc cần biện luận |
| `2_Protocol_Electrochemistry.md` | Đánh bóng GCE, pha mực, drop-cast, CV/EIS baseline, SWASV, DPV, validation | Khi chế tạo điện cực và đo cảm biến |
| `3_Literature_Review_and_Gap_Analysis.md` | So sánh NH₄OH vs NaOH, Gap G1–G10, DOI literature | Khi viết phần Tổng quan / Thảo luận luận văn |
| `4_Material_Characterization.md` | Nhóm A–F (SEM, TEM, BET, Raman, XRD, XPS, TGA), benchmark LOD so sánh Q1/Q2 | Khi đặc trưng vật liệu và viết Chương Kết quả |
| `5_Project_Timeline_and_Publication_Strategy.md` | Gantt 12 tháng, 2 bài báo mục tiêu, ngân sách, địa điểm đo | Lập kế hoạch và họp hướng dẫn |
| `6_Quality_Gates_Checklist.md` | Checklist từng mẻ (in ra giấy), 5 Quality Gates GCE | In và dùng trực tiếp trong phòng thí nghiệm |

---

## THÔNG SỐ CHỐT THEN CHỐT (cần nhớ)

| Thông số | Giá trị | Ghi chú |
|:---|:---:|:---|
| T_pyrolysis N-CA | **700 ℃** | Giữ pyridinic-N |
| T_pyrolysis Fe/N-CA nền | **800 ℃** | Graphitization + Fe-Nₓ |
| T_anneal lần 2 | **750 ℃ / 1h** | Chốt 2026-05-31 |
| Fe khảo sát | **1% và 5%** | Không phải 5/10/15% |
| Hệ dung môi sol-gel | **NH₄OH:Urea:H₂O** | NaOH:Urea đã loại bỏ |
| Fe doping | **Post-impregnation trong EtOH** | KHÔNG thêm Fe vào sol-gel |
| Binder SWASV | **Chitosan (Gốc 1 wt% $\rightarrow$ Cuối 0.05 wt%)** | Heavy metals |
| Binder DPV | **Nafion (Gốc 5 wt% $\rightarrow$ Cuối 0.25 wt%)** | Paracetamol |

---

## LƯU TRỮ

Các file cũ (trước 2026-05-31) đã được lưu tại `_archive/` — không xóa, chỉ tham khảo nếu cần.  
Ghi chú phương pháp luận: `_notes_methodology/`

File: 1 SOPs/ly thuyet/1_Co_Che_Sol_Gel_Va_Dong_Kho.md
# 1_Co_Che_Sol_Gel_Va_Dong_Kho.md — Hóa Lý Hệ Sol-Gel & Vật Lý Đông Khô
<!-- v1.0 | Thiết lập: 2026-06-03 -->

Tài liệu này hệ thống hóa toàn bộ lý thuyết keo tụ, động học sol-gel và cơ chế truyền khối trong quá trình chế tạo Cellulose Carbon Aerogel từ xơ dừa. Các nội dung được ánh xạ sâu sắc từ các nguyên lý Hóa lý Bề mặt (Principles of Colloid and Surface Chemistry) và Lực tương tác liên phân tử (Intermolecular and Surface Forces).

---

## I. CƠ CHẾ HÒA TAN CELLULOSE TRONG HỆ NH₄OH/UREA/H₂O

Hệ dung môi phân cực mạnh amoniac/urea/nước là nền tảng cốt lõi để phá vỡ mạng tinh thể Cellulose I nguyên bản cực kỳ bền vững của xơ dừa.

### 1. Cấu trúc mạng tinh thể Cellulose I và liên kết Hydro
Cellulose tự nhiên tồn tại dưới dạng polyme tuyến tính của các mắt xích D-glucopyranose liên kết với nhau qua liên kết $\beta$-(1,4)-glycoside. Khung sợi vững chắc nhờ hai loại liên kết hydro:
*   **Liên kết hydro nội phân tử (Intra-chain H-bonds):** Giữa nhóm $-OH$ ở $C_3$ với oxy vòng của mắt xích kế cạnh, và giữa $-OH$ ở $C_2$ với nhóm $-CH_2OH$ ở $C_6$. Liên kết này giữ cho chuỗi cellulose có cấu hình phẳng, thẳng tắp và trơ.
*   **Liên kết hydro liên phân tử (Inter-chain H-bonds):** Giữa các chuỗi song song xếp chồng lên nhau tạo thành các bó microfibril tinh khiết.

### 2. Thuyết "Kén phân tử" (Inclusion Complex Theory) của Cai & Zhang
Hệ dung môi $NH_4OH/Urea/H_2O$ hòa tan cellulose theo cơ chế phối trí đa thành phần ở nhiệt độ lạnh:
1.  **Sự tấn công của bazơ ($OH^-$):** Ion $OH^-$ thâm nhập vào các phiến tinh thể ưa nước, deproton hóa một phần các nhóm $-OH$ ưa nước ở rìa xích đạo của cellulose. Lực đẩy tĩnh điện cùng dấu làm giãn khoảng cách giữa các sợi cellulose.
2.  **Lá chắn kỵ nước Urea (Hydrophobic Shield):** Các phân tử Urea ($NH_2-CO-NH_2$) tự lắp ghép sắp xếp song song lên hai mặt phẳng phẳng kỵ nước chứa liên kết $C-H$ hướng trục của vòng glucopyranose thông qua tương tác van der Waals. Đồng thời, đầu amine phân cực ($-NH_2$) tạo liên kết hydro mới với các nhóm $-OH$ ưa nước.
3.  **Tạo "Kén phân tử" (Inclusion Complex):** Cấu trúc "kén" bao bọc chuỗi cellulose ngăn cản các chuỗi tiến lại gần nhau để tái tạo liên kết hydro liên phân tử ban đầu.

```
       ┌─────────────────────────────────────────────────────────┐
       │   CẤU TRÚC KÉN PHÂN TỬ (INCLUSION COMPLEX) TRONG SOL    │
       └────────────────────────────┬────────────────────────────┘
                                    ▼
       [Nước phân cực ưa nước] <─── [Urea đầu Amine ưa nước]
                                    [Urea vách kỵ nước] <─── (Tương tác Van der Waals)
                                    [Vòng Glucopyranose (C-H kỵ nước)]
```

### 3. Nhiệt động học quá trình hòa tan ở nhiệt độ thấp
Quá trình hòa tan cellulose trong hệ kiềm/urea là một phản ứng tỏa nhiệt ($\Delta H < 0$) và giảm entropy ($\Delta S < 0$) do các phân tử dung môi bị định hướng cố định quanh kén cellulose.
*   Theo phương trình năng lượng tự do Gibbs:
    $$\Delta G = \Delta H - T\Delta S$$
*   Để phản ứng hòa tan tự phát ($\Delta G < 0$), số hạng nhiệt độ $T$ phải đủ nhỏ để đóng góp của số hạng entropy $-T\Delta S$ (mang giá trị dương) không vượt quá giá trị âm của $\Delta H$.
*   Thực nghiệm chứng minh sol chỉ ổn định và đồng nhất tuyệt đối ở nhiệt độ **$\le 10\text{ }^\circ\text{C}$ (Tối ưu $0 - 5\text{ }^\circ\text{C}$)**. Ở nhiệt độ phòng, động năng phân tử tăng phá vỡ cấu trúc kén urea, dẫn đến việc cellulose tự kết tủa lại (tách pha).

---

## II. ĐỘNG HỌC GEL HÓA ÂM SÂU (CRYO-GELATION)

Quá trình chuyển đổi từ sol lỏng sang hydrogel tổ ong rắn xảy ra thông qua hiện tượng kết tinh đóng băng có định hướng (Ice-templating).

### 1. Hiệu ứng Cryo-concentration (Tích tụ đông băng)
Khi đặt hệ sol vào ngăn đông ở **$-14\text{ }^\circ\text{C}$ đến $-20\text{ }^\circ\text{C}$**, nước tự do bắt đầu kết tinh thành các tinh thể đá tinh khiết.
*   Cấu trúc tinh thể đá chặt chẽ loại trừ các tạp chất hữu cơ. Quá trình này ép toàn bộ chuỗi cellulose, urea và amoniac ra vùng biên tinh thể đá.
*   Nồng độ cellulose trong các kênh lỏng siêu hẹp chưa đông băng tăng vọt gấp nhiều lần (hiệu ứng tích tụ đông).

### 2. Sự tái tổ chức Cellulose III
*   Dưới lực ép cơ học cực mạnh của tinh thể đá đang phát triển và cự ly tiếp xúc phân tử cực ngắn ($< 0.3\text{ nm}$), lớp kén bảo vệ của urea bị phá vỡ.
*   Các nhóm hydroxyl tự do trên các chuỗi cellulose lân cận tự kết nối chéo vật lý trực tiếp với nhau, chuyển dịch cấu hình tinh thể từ Cellulose I sang **Cellulose III** bền vững.
*   Khung gel 3D tổ ong được định hình, giam giữ các tinh thể đá làm khuôn lỗ xốp lớn (macropores).

---

## III. HÓA LÝ CỦA QUÁ TRÌNH KEO TỤ TRONG CỒN (COAGULATION)

Rã đông hydrogel và ngâm vào bể cồn là giai đoạn quyết định tính toàn vẹn cơ học của cấu trúc aerogel.

### 1. Cơ chế keo tụ (Phase Separation) bằng Non-solvent
Ethanol hoạt động như một chất không-dung-môi (non-solvent) phân cực nhẹ.
*   Khi hydrogel tiếp xúc với ethanol, có một dòng khuếch tán đối lưu kép: Ethanol đi vào lõi gel và nước mao quản đi ra ngoài bể cồn.
*   Ethanol nhanh chóng khử nước hydrat hóa của cellulose, làm tăng lực hút tĩnh điện và liên kết hydro giữa các chuỗi cellulose, làm đông tụ ("khóa cứng") vĩnh viễn mạng lưới polyme thành trạng thái tủa trắng rắn chắc.

### 2. Động học gradient nồng độ và Tỉ lệ cồn tối ưu 10:1 (v/v)
Để quá trình keo tụ xảy ra hoàn hảo mà không làm nhão gel hoặc sụp vách, nồng độ cồn trong bể ngâm phải luôn duy trì ở mức cao.
*   **Nếu tỉ lệ cồn/gel quá thấp (1:1 đến 2:1):** Khi nước từ gel tiết ra, bể cồn bị pha loãng nhanh chóng xuống dưới 50% ethanol. Ở nồng độ này, hỗn hợp nước-cồn trở thành dung môi trương nở yếu, phá vỡ liên kết hydro của cellulose III và làm gel bị nhão, sụp đổ vách lỗ xốp.
*   **Khi sử dụng tỉ lệ cồn/gel tối ưu 10:1 (v/v):** Với mẻ gel ngậm ~20 mL nước, ngâm vào bể cồn **200 mL**, nồng độ cồn sau khi cân bằng nước vẫn đạt mức:
    $$C_{\text{equilibrium}} = \frac{200}{200 + 20} \approx 91\%$$
    Đảm bảo cồn luôn duy trì nồng độ $> 90\%$ để tủa cellulose cứng hoàn toàn.
*   **Động lực "Bể hút" (Infinite Sink):** Lượng cồn khổng lồ tạo ra một gradient nồng độ cực đại giữa lòng gel và bể cồn, tạo động lực kéo sạch các phân tử Urea tự do và Amoniac dư thừa bám sâu trong mao quản gel ra ngoài, ngăn ngừa sự đóng cặn muối tinh thể bên trong cấu trúc xốp.

```
       ┌─────────────────────────────────────────────────────────┐
       │   ĐỘNG LỰC DÒNG KHUẾCH TÁN KÉP TRONG BỂ CỒN 10:1        │
       └────────────────────────────┬────────────────────────────┘
                                    │
            ┌───────────────────────┴───────────────────────┐
            ▼ (Cồn đi vào lõi)                              ▼ (Nước & Urea đi ra)
       [Khóa mạng Cellulose III]                       [Gradient nồng độ hút Urea]
       [Co rút nhẹ cơ học, cứng vách]                  [Bể cồn duy trì >90% nước tủa]
```

---

## IV. VẬT LÝ SẤY THĂNG HOA (FREEZE-DRYING PHYSICS)

Sấy thăng hoa là quá trình loại bỏ dung môi mà không đi qua pha lỏng, bảo toàn nguyên vẹn cấu trúc xốp tổ ong nano.

### 1. Áp suất mao quản và hiện tượng sụp vách (Pore Collapse)
Trong quá trình sấy nhiệt thông thường, dung môi lỏng bay hơi tạo ra một giao diện lỏng-hơi di chuyển dọc theo mao quản. Lực mao dẫn sinh ra áp suất mao quản ($P_c$):
$$P_c = \frac{2\gamma \cos \theta}{r}$$
Trong đó:
*   $\gamma$: Sức căng bề mặt của dung môi ($\gamma_{\text{nước}} = 72.8\text{ mN/m}$, $\gamma_{\text{ethanol}} = 22.3\text{ mN/m}$).
*   $\theta$: Góc thấm ướt.
*   $r$: Bán kính lỗ xốp (với lỗ xốp nano/mesopore, $r < 50\text{ nm}$ làm $P_c$ tăng lên hàng chục Megapascal).

Áp suất khổng lồ này kéo ép hai vách lỗ xốp lại gần nhau, làm sập hoàn toàn cấu trúc aerogel (Linear Shrinkage > 20%, co rúm mẫu).

### 2. Nguyên lý thăng hoa băng giữ cấu trúc xốp (Freeze-Drying)
Sấy thăng hoa đóng băng dung môi (nước) thành đá rắn, sau đó hạ áp suất buồng sấy xuống dưới điểm ba trạng thái của nước ($P < 611.65\text{ Pa}$, $T < 0.01\text{ }^\circ\text{C}$).
*   Dưới áp suất buồng sấy **< 20 Pa** và bẫy lạnh **$\le -45\text{ }^\circ\text{C}$**, nước đá thăng hoa trực tiếp thành hơi nước mà không tạo pha lỏng ($P_c = 0$).
*   Không có lực mao dẫn tác động, vách xốp cellulose III mỏng được bảo toàn nguyên vẹn, khống chế độ co rút tuyến tính **Linear Shrinkage < 12%** và tạo hệ thống mesopore/macropore liên thông hoàn hảo.

### 3. Ràng buộc trao đổi ngược cồn-nước trước khi sấy
Ethanol có nhiệt độ đông đặc cực thấp ($-114\text{ }^\circ\text{C}$). Thiết bị đông lạnh thông thường trong phòng thí nghiệm ($-20\text{ }^\circ\text{C}$ hoặc $-80\text{ }^\circ\text{C}$) không thể đóng băng cồn.
*   Nếu đưa gel chứa cồn trực tiếp vào buồng sấy thăng hoa, cồn lỏng sẽ sôi mãnh liệt dưới áp suất chân không thấp, phá hủy hoàn toàn vách gel (boiling collapse).
*   Do đó, bắt buộc phải ngâm trao đổi ngược cồn sang nước DI sạch **chính xác 2 lần (mỗi lần 2 giờ)** để thay thế hoàn toàn cồn bằng nước trước khi cấp đông sấy thăng hoa.

File: 1 SOPs/ly thuyet/2_Co_Che_Nhiet_Phan_Va_Doping.md
# 2_Co_Che_Nhiet_Phan_Va_Doping.md — Hóa Học Nhiệt Phân, Doping Nitơ & Phối Trí Sắt
<!-- v1.0 | Thiết lập: 2026-06-03 -->

Tài liệu này hệ thống hóa các phản ứng hữu cơ, động học nhiệt phân carbon hóa và hóa học phối trí tạo tâm hoạt tính đơn nguyên tử sắt Fe-N₄ trên nền vật liệu Carbon Aerogel từ xơ dừa.

---

## I. HÓA HỌC PHẢN ỨNG LIGNIN - UREA TRONG KHUNG DCF

Lignin còn sót lại sau kiềm hóa ôn hòa ($12 - 16\text{ wt}\%$ Klason Lignin) đóng vai trò quyết định hiệu suất giữ Nitơ để doping bề mặt.

### 1. Bản chất cấu trúc Guaiacyl Lignin của xơ dừa
Xơ dừa Bến Tre có thành phần lignin tự nhiên chủ yếu thuộc loại Guaiacyl-Syringyl (G-S), với đơn vị Guaiacyl chiếm ưu thế ($> 60\%$). Cấu trúc Guaiacyl có đặc điểm:
*   Vị trí carbon số 5 ($C_5$) trên vòng benzene tự do, không bị cản trở không gian.
*   Phenolic $-OH$ và các nhóm aliphatic $-OH$ mạch nhánh hoạt động mạnh cho phản ứng thế ái điện tử và thế nucleophile.

### 2. Phản ứng ngưng tụ uretan hóa (Urethanization) ở 110–150 °C
Khi đun nóng pha rắn trong lò nung, Urea nóng chảy ($132.7\text{ }^\circ\text{C}$) phản ứng ngưng tụ thế nucleophile ái điện tử với các nhóm hydroxyl của lignin:
*   **Tạo liên kết carbamate (Urethan hóa):**
    $$\text{Lignin-OH} + NH_2-CO-NH_2 \xrightarrow{110 - 150\text{ }^\circ\text{C}} \text{Lignin-O-CO-NH}_2 + NH_3 \uparrow$$
*   **Liên kết chéo tạo mạng polyme:** Nhóm carbamate này tiếp tục phản ứng với nhóm $-OH$ của mạch lignin khác tạo liên kết urethan bền nhiệt:
    $$\text{Lignin-O-CO-NH}_2 + \text{Lignin-OH} \rightarrow \text{Lignin-O-CO-NH-Lignin} + H_2O \uparrow$$
*   **Phản ứng tạo Schiff Base:** Đối với nhóm carbonyl tự do trong lignin:
    $$\text{Lignin-C=O} + NH_2-CO-NH_2 \rightarrow \text{Lignin-C=N-CO-NH}_2 + H_2O \uparrow$$

Các liên kết cộng hóa trị này khóa chặt urea tự do vào khung lignin thơm bền vững, bảo vệ nitơ khỏi bị bay hơi sớm ở giai đoạn đầu của quá trình nhiệt phân.

---

## II. ĐỘNG HỌC NHIỆT PHÂN CARBON HÓA LẦN 1

Quá trình nung nung nhiệt phân trong khí trơ $N_2$ xảy ra qua 3 giai đoạn nhiệt độ tương ứng với 3 ramps của chương trình nung:

```
[25°C] ─── (Ramp 1) ───► [150°C] ─── (Ramp 2) ───► [400°C] ─── (Ramp 3) ───► [T_target]
          Sấy ẩm sâu               Phân hủy thô               Đóng vòng & Graphit hóa
          Thoát hơi nước           Cắt mạch ether             Doping N, tạo mạng sp²
```

### 1. Giai đoạn sấy ẩm sâu (25–150 °C - Ramp 1)
*   Nước liên kết hóa học bám trên bề mặt aerogel bay hơi hoàn toàn.
*   Urea nóng chảy và bắt đầu phản ứng ngưng tụ urethan hóa với lignin.

### 2. Giai đoạn phân hủy hữu cơ thô (150–400 °C - Ramp 2)
*   Các liên kết kém bền nhiệt trong xenluloza và hemi-xenluloza (như liên kết $\beta$-1,4-glycoside) bị bẻ gãy.
*   Xảy ra phản ứng delignification nhiệt và đứt các liên kết $\beta$-O-4 ether của lignin, giải phóng khí các hợp chất hữu cơ dễ bay hơi (VOCs), $CO$, $CO_2$, và một phần $NH_3$ dư thừa.

### 3. Giai đoạn carbon hóa và graphit hóa (400–$T_{\text{target}}$ - Ramp 3)
*   Sự ngưng tụ đa vòng thơm xảy ra mạnh mẽ. Các mảnh carbon hữu cơ tự sắp xếp lại thành các phiến carbon graphit hóa phẳng lai hóa $sp^2$ dẫn điện tốt.
*   Nitơ từ liên kết carbamate của lignin và urea tự phân hủy bám dính đóng vòng dị tố hữu cơ trực tiếp vào mạng graphit sp², hình thành các tâm nitơ doping.
*   **Phân nhánh nhiệt độ $T_{\text{target}}$:**
    *   **N-CA (700 °C):** Giữ lại tối đa các nhóm nitơ hoạt tính Pyridinic-N (bắt đầu bị phân hủy nhiệt mạnh và chuyển thành Graphitic-N hoặc thoát khí $HCN$ ở nhiệt độ $> 800\text{ }^\circ\text{C}$).
    *   **Fe/N-CA nền (800 °C):** Tăng mức độ graphit hóa của khung carbon, làm giảm điện trở trong và tăng độ dẫn điện của carbon nền.

---

## III. CÁC CẤU HÌNH NITƠ BỀ MẶT & VAI TRÒ ĐIỆN HÓA

Phân tích phổ XPS N 1s của carbon aerogel sau nung tách ra 3 cấu hình nitơ chính có vai trò điện hóa khác nhau:

| Cấu hình Nitơ | Năng lượng liên kết (eV) | Cấu trúc hóa học | Vai trò trong cảm biến điện hóa Pb²⁺ |
| :--- | :---: | :--- | :--- |
| **Pyridinic-N (N-6)** | **$398.5 \pm 0.2$** | Nitơ đóng vòng 6 cạnh, đóng góp 1 electron $p$ vào hệ liên hợp sp² và còn **1 cặp electron độc thân tự do** hướng ra ngoài. | **Active site chính:** Cặp electron độc thân hoạt động như một Lewis base cực mạnh, dễ dàng chelate hóa phối trí chọn lọc với ion kim loại nặng $Pb^{2+}, Cd^{2+}, Zn^{2+}$ tích điện dương (LOD < 0.1 ppb). |
| **Pyrrolic-N (N-5)** | **$400.1 \pm 0.2$** | Nitơ đóng vòng 5 cạnh, đóng góp 2 electron vào hệ thơm liên hợp sp². | Hỗ trợ cải thiện độ ưa nước của bề mặt carbon aerogel nhờ tính phân cực nhẹ. |
| **Graphitic-N (N-Q)** | **$401.2 \pm 0.2$** | Nitơ thế chỗ nguyên tử C trong mạng graphit phẳng, liên kết với 3 nguyên tử C xung quanh. | **Tăng độ dẫn điện:** Đóng góp electron dư thừa vào dải dẫn của carbon, nâng cao tốc độ truyền electron của điện cực. |

---

## IV. HÓA HỌC PHỐI TRÍ TÂM HOẠT TÍNH Fe-N₄ & HẬU XỬ LÝ (ACID LEACHING)

Để chế tạo màng Fe/N-CA cho cảm biến kim loại nặng nhạy dải vết, quy trình tẩm sắt và hậu xử lý phải tuân thủ nghiêm ngặt cơ chế phối trí.

### 1. Phức chelate Lignin-Sắt ở GĐ6
Khi ngâm bột carbon nền vào dung dịch $FeCl_3$ trong ethanol ở nhiệt độ phòng:
*   Các nhóm phenolate mang điện tích âm của lignin chưa phân hủy hết kết hợp với cặp electron độc thân của Pyridinic-N hoạt động như các phối tử chelate hóa tự nhiên.
*   Các phối tử này bắt giữ và phối trí bền vững với ion sắt ($Fe^{3+}$) trong dung dịch, phân tán đều ion sắt vào sâu trong lòng mao quản carbon.

### 2. Sự hình thành tâm Fe-N₄ đơn nguyên tử ở GĐ7b (Nung lần 2)
Trong quá trình nung lại (Re-annealing) ở **$750\text{ }^\circ\text{C}$**:
*   Ion sắt bị khử nhiệt và phối trí chặt chẽ với 4 nguyên tử nitơ Pyridinic xung quanh tạo thành cấu trúc phẳng **$Fe-N_4$ (Single-Atom Active Sites)** đồng phẳng với mạng carbon sp².
*   Đây chính là tâm xúc tác điện hóa có hoạt tính cao nhất cho quá trình lắng khử và hòa tan kim loại nặng.

### 3. Cơ chế Acid Leaching bằng HCl 0.5 M (GĐ7a)
Quá trình nung nhiệt phân sắt luôn tạo ra 2 pha sắt song song:
1.  **Tâm $Fe-N_4$ đơn nguyên tử:** Bám chặt trong mạng carbon sp², cực kỳ bền nhiệt và trơ với axit do hiệu ứng chắn không gian của mạng carbon.
2.  **Hạt hạt nano sắt metallic ($Fe^0$) và sắt oxit ($Fe_xO_y$) thô:** Nằm tự do ngoài bề mặt. Các hạt này không có hoạt tính cảm biến, làm bít tắc mesopores và cản trở dòng truyền electron.

Axit **HCl 0.5 M đun hồi lưu ở 80 °C trong 8 giờ** có vai trò hòa tan chọn lọc:
$$\text{Fe}_x\text{O}_y + 2y\text{ HCl} \rightarrow x\text{ FeCl}_{2y/x} + y\text{ H}_2\text{O}$$
$$\text{Fe}^0 + 2\text{ HCl} \rightarrow \text{FeCl}_2 + \text{H}_2 \uparrow$$
*   Toàn bộ sắt tự do và oxit sắt thô bị hòa tan và rửa trôi hoàn toàn, bộc lộ hệ thống mesopores sạch sẽ.
*   Các tâm hoạt tính đơn nguyên tử $Fe-N_4$ hoàn toàn được bảo toàn.

### 4. Vai trò của Re-annealing ở 750 °C (GĐ7b)
Sau khi rửa axit mạnh HCl, bề mặt carbon xuất hiện nhiều khuyết tật khuyết hỏng mạng và một số liên kết sắt bị lỏng lẻo.
*   Bước nung lại ở **$750\text{ }^\circ\text{C}$** cung cấp động năng để mạng carbon tự sửa chữa (reconstruct), tái cấu trúc các nguyên tử carbon phẳng sp² xung quanh nguyên tử Fe, tăng độ bền liên kết Fe-N và khôi phục độ dẫn điện cho màng cảm biến.
*   Nhiệt độ được khóa ở $750\text{ }^\circ\text{C}$ (thấp hơn $50\text{ }^\circ\text{C}$ so với nung nền lần 1) để tránh việc sập hệ mao quản vốn đã nhạy cảm sau khi bị axit rửa trôi.
