Repository: lehoangnhat96/CA-Synthesis-Research

# 📄 Đề Tài LVTN: Quy trình C.A - Hóa Phân Tích

Đây là kho chứa (repository) quản lý toàn bộ dữ liệu, quy trình phân tích, tài liệu khoa học số hóa và mã nguồn hỗ trợ tự động hóa số liệu cho Đề tài Thạc sĩ Hóa Phân Tích.

---

## 🏛️ Sơ Đồ Thư Viện Tài Liệu Khoa Học Số Hóa (Digital Library)

Toàn bộ **142 tài liệu PDF khoa học độc bản** liên quan đến Carbon Aerogel và Điện hóa đã được số hóa hoàn toàn sang định dạng Markdown (`.md`), trích xuất toàn bộ hình ảnh đi kèm, tự động phân loại học thuật dựa trên nội dung thực tế (Abstract/Conclusion) và sắp xếp đồng bộ vào **9 phân khu chuyên biệt** dưới đây:

### 📂 Cấu trúc thư mục mới:

```mermaid
graph TD
    Root[Thư mục Gốc: pdf-to-md-conversion] --> D01[01_Tien_xu_ly_Nguyen_lieu: 17 tệp]
    Root --> D02[02_Doping_va_Gel_hoa: 34 tệp]
    Root --> D03[03_Say_va_Nung_Nhiet_phan: 3 tệp]
    Root --> D04[04_Cam_bien_Dien_hoa_Sinh_hoc: 35 tệp]
    Root --> D05[05_Cross_Linker_va_Tao_mang: 20 tệp]
    Root --> D06[06_Setup_Do_Dien_hoa: 7 tệp]
    Root --> D07[07_Giao_trinh_Ly_thuyet: 3 tệp]
    Root --> D08[08_Review_va_Tong_quan: 8 tệp]
    Root --> D09[09_Tai_lieu_Quy_trinh_AI: 16 tệp]
    Root --> D_Dup[Duplicates_Backup: Backup file trùng lặp]
```

### 🏷️ Chi tiết các Nhóm học thuật:

1. **[01_Tien_xu_ly_Nguyen_lieu](file:///C:/Users/ADMIN/.gemini/antigravity/worktrees/0%20Quy%20tr%C3%ACnh%20C.A/pdf-to-md-conversion/01_Tien_xu_ly_Nguyen_lieu) (17 tệp)**
   > Chứa các nghiên cứu về xử lý xơ dừa, kiềm hóa bằng NaOH, tẩy trắng (bleaching), tách lignin và cellulose từ sinh khối.
2.

## 📖 Hướng dẫn Đọc và Xem hình ảnh trong File Markdown số hóa

* Mỗi file PDF gốc hiện đi kèm với một file Markdown cùng tên (ví dụ: `bai_bao.pdf` và `bai_bao.md`).
* Đi kèm với file `.md` là thư mục `bai_bao_images/` chứa toàn bộ hình ảnh, đồ thị, sơ đồ được trích xuất trực tiếp.
* **Cách xem tốt nhất:** Mở thư mục này bằng **VS Code** hoặc **Obsidian**, nhấn tổ hợp phím `Ctrl + Shift + V` trên file `.md` để kích hoạt chế độ Preview Markdown. Hình ảnh sẽ tự động hiển thị rất đẹp mắt và đúng vị trí!

---

# README_SOPs.md — Index Hệ Thống Tài Liệu SOP
<!-- v1.0 | 2026-05-31 | Cấu trúc hợp nhất từ 17+ file → 7 file chính -->

> **Dự án:** Fe/N co-doped carbon aerogel từ xơ dừa Bến Tre · Cảm biến điện hóa Pb²⁺/Zn²⁺/Cd²⁺ và Paracetamol  
> **Đơn vị:** IUH TP.HCM · Bộ môn Hóa Phân tích  
> **Mẫu:** N-CA (700 ℃) và Fe/N-CA (800 ℃ / T_anneal 750 ℃) — chỉ 2 mẫu

---

## SƠ ĐỒ ĐIỀU HƯỚNG

```
Bắt đầu vào lab?
    │
    ├─► Tra thông số nhanh           → 0_Quick_Ref.md
    │
    ├─► Thực hiện tổng hợp           → 1_Protocol_Synthesis.md
    │
    ├─► Chế tạo điện cực & đo        → 2_Protocol_Electrochemistry.md
    │
    ├─► Lý do chọn NH₄OH / gaps      → 3_Literature_Review_and_Gap_Analysis.md
    │
    ├─► Đặc trưng vật liệu (SEM/XPS…)→ 4_Material_Characterization.md
    │
    ├─► Timeline & chiến lược bài báo → 5_Project_Timeline_and_Publication_Strategy.md
    │
    └─► Checklist pass/fail từng mẻ  → 6_Quality_Gates_Checklist.md
```

---

## MÔ TẢ FILE

| File | Nội dung | Dùng khi nào |
|:---|:---|:---|
| `0_Quick_Ref.md` | Bảng ma trận thông số GĐ0–GĐ8, công thức FeCl₃, thông số SWASV/DPV, mục tiêu XPS | Tra cứu nhanh trước/trong khi làm thí nghiệm |
| `1_Protocol_Synthesis.md` | Step-by-step tổng hợp đầy đủ + cơ chế + failure modes + DOI mapping | Khi thực hiện tổng hợp lần đầu hoặc cần biện luận |
| `2_Protocol_Electrochemistry.md` | Đánh bóng GCE, pha mực, drop-cast, CV/EIS baseline, SWASV, DPV, validation | Khi chế tạo điện cực và đo cảm biến |
| `3_Literature_Review_and_Gap_Analysis.md` | So sánh NH₄OH vs NaOH, Gap G1–G10, DOI literature | Khi viết phần Tổng quan / Thảo luận luận văn |
| `4_Material_Characterization.md` | Nhóm A–F (SEM, TEM, BET, Raman, XRD, XPS, TGA), benchmark LOD so sánh Q1/Q2 | Khi đặc trưng vật liệu và viết Chương Kết quả |
| `5_Project_Timeline_and_Publication_Strategy.md` | Gantt 12 tháng, 2 bài báo mục tiêu, ngân sách, địa điểm đo | Lập kế hoạch và họp hướng dẫn |
| `6_Quality_Gates_Checklist.md` | Checklist từng mẻ (in ra giấy), 5 Quality Gates GCE | In và dùng trực tiếp trong phòng thí nghiệm |

---

## THÔNG SỐ CHỐT THEN CHỐT (cần nhớ)

| Thông số | Giá trị | Ghi chú |
|:---|:---:|:---|
| T_pyrolysis N-CA | **700 ℃** | Giữ pyridinic-N |
| T_pyrolysis Fe/N-CA nền | **800 ℃** | Graphitization + Fe-Nₓ |
| T_anneal lần 2 | **750 ℃ / 1h** | Chốt 2026-05-31 |
| Fe khảo sát | **1% và 5%** | Không phải 5/10/15% |
| Hệ dung môi sol-gel | **NH₄OH:Urea:H₂O** | NaOH:Urea đã loại bỏ |
| Fe doping | **Post-impregnation trong EtOH** | KHÔNG thêm Fe vào sol-gel |
| Binder SWASV | **Chitosan (Gốc 1 wt% $\rightarrow$ Cuối 0.05 wt%)** | Heavy metals |
| Binder DPV | **Nafion (Gốc 5 wt% $\rightarrow$ Cuối 0.25 wt%)** | Paracetamol |

---

## LƯU TRỮ

Các file cũ (trước 2026-05-31) đã được lưu tại `_archive/` — không xóa, chỉ tham khảo nếu cần.  
Ghi chú phương pháp luận: `_notes_methodology/`

File: 1 SOPs/new/1 27.05 synthesis_parameters 20.05.26.md
# SYNTHESIS PARAMETERS — Fe/N Co-doped Carbon Aerogel Biosensor
# Nguồn: Xơ dừa Bến Tre | IUH TPHCM | Hóa Phân tích
# Sample set: 2 vật liệu — N-CA (700°C) và Fe/N-CA (800°C)

---

## 1. TIỀN XỬ LÝ KIỀM (Alkali Pretreatment)

- NaOH: 5–6 wt%
- Nhiệt độ: 75–80°C
- Thời gian: 2–4h
- Khuấy: liên tục bằng khuấy từ + khuấy tay 20–30 phút
- Yêu cầu: xơ dừa phải được nghiền trước khi xử lý
- Không có bước tẩy trắng (no bleaching)
- Đo khối lượng hao hụt: sấy 105°C trước và sau xử lý (gravimetry — dữ liệu gốc, chưa có benchmark cho xơ dừa Bến Tre)

---

## 2. TỔNG HỢP SOL (Sol Preparation)

Hệ dung môi: NH₄OH:Urea:H₂O (NaOH:Urea đã bỏ hoàn toàn)

Công thức:
- Cellulose pulp: 1g
- NH₃ 25%: 11 mL
- Urea: 4g
- H₂O: 5 mL
- Tổng dung môi: 16 mL → tỷ lệ rắn:lỏng = 1:16

Thứ tự thêm: NH₃ 25% → Urea → H₂O → Cellulose pulp

Điều kiện:
- Nhiệt độ: 0–5°C (bể đá) trong suốt quá trình
- Siêu âm (ultrasonication): 15–20 phút, chế độ pulse 2s on / 1s off
- Duy trì 0–5°C trong suốt siêu âm để tránh NH₃ bay hơi
- Dấu hiệu đạt: sol đồng nhất, không còn sợi xơ

---

## 3. ĐÚC KHUÔN (Casting)

- Khuôn: silicone hoặc ống PP (không dùng thủy tinh)
- Nhiệt độ khuôn: 0–5°C
- Để yên 30–60 phút trước bước tiếp theo

---

## 4. KEO TỤ — FREEZE-EXTRACTION

Phương pháp: Freeze-Extraction (keo tụ lạnh trực tiếp trên khối đóng băng)

Chuẩn bị:
- Cấp đông Sol trong khuôn: −20°C, tối thiểu 12h
- Làm lạnh ethanol 98% xuống 0–5°C trước khi dùng

Thông số keo tụ:
- Môi trường: Ethanol 98%, đã làm lạnh 0–5°C
- Thể tích: 15 mL ethanol / 1 mL thể tích Sol
- Nhiệt độ duy trì: 0–5°C trong suốt quá trình
- Thời gian: 36–48h
- Thay ethanol mới (cùng nhiệt độ) sau 24h đầu

---

## 5. TRAO ĐỔI DUNG MÔI (Solvent Exchange)

Mục tiêu: đẩy ethanol ra khỏi gel, thay bằng nước để freeze dry

- Gạn bỏ ethanol dư
- Thêm DI water, trao đổi 1–2 lần
- KHÔNG rửa quá nhiều lần (tránh rửa trôi urea còn lại trong gel)
- Không cần kiểm tra pH ở bước này

---

## 6. FREEZE DRY (Sấy thăng hoa)

- Cấp đông trước khi đưa vào máy: −20°C / tối thiểu 12h
- Thiết bị: freeze dryer (không dùng sấy thường)
- Không có thông số cụ thể về áp suất và thời gian máy (phụ thuộc thiết bị lab)

---

## 7. NHIỆT PHÂN (Pyrolysis)

Khí: N₂ duy nhất (không dùng Ar)
- Lưu lượng purge trước nung: 150–200 mL/min, thời gian 15–30 phút
- Lưu lượng duy trì khi làm mát: 100 mL/min

Chương trình nhiệt:
- Ramp 1: 25 → 150°C, tốc độ 5°C/min, giữ 30 phút
- Ramp 2: 150 → 400°C, tốc độ 5°C/min, giữ 30 phút
- Ramp 3: 400°C → T_target, tốc độ 5°C/min, giữ 2h

T_target:
- N-CA: 700°C
- Fe/N-CA: 800°C

Làm mát: tự nhiên trong lò, duy trì N₂ 100 mL/min

---

## 8. DOPING Fe — CHỈ ÁP DỤNG CHO Fe/N-CA

Phương pháp: post-impregnation trong ethanol SAU khi đã có aerogel
TUYỆT ĐỐI KHÔNG thêm Fe trực tiếp vào hệ NH₄OH (gây kết tủa Fe(OH)₃)

Hóa chất: FeCl₃·6H₂O (MW = 270.3 g/mol)
Dung môi impregnation: ethanol
Nồng độ khảo sát: 1% và 5% Fe / khối lượng coir (2 mức)
Thời gian ngâm: chưa chốt chính thức (tham khảo 12–24h từ literature tương tự)

---

## 9. XỬ LÝ SAU NHIỆT PHÂN — CHỈ Fe/N-CA

Bước 1 — Acid leaching:
- HCl: 0.5M
- Nhiệt độ: 80°C
- Thời gian: 8h
- Sau đó: lọc → rửa DI water → sấy 60°C / 12h

Bước 2 — Annealing lần 2:
- Tốc độ gia nhiệt: 5°C/min
- T_anneal: CHƯA CHỐT ⚠️ (backup: 750°C nếu XPS N% < 3 at%)
- Giữ nhiệt: 1h
- Khí: N₂
- Làm mát: tự nhiên

---

## 10. CHẾ TẠO ĐIỆN CỰC

- Nền: GCE (glassy carbon electrode)
- Chất kết dính (binder): chitosan 1% trong acetic acid 1% hoặc các hệ có thể phối hợp với nafion 117
- Phương pháp: drop casting (có thể cân nhắc các phương pháp khác nhằm cải thiện điểm yếu đối với drop casting)

---

## 11. ĐẶC TRƯNG ĐIỆN HÓA

Redox probe: 5–10 mM K₃Fe(CN)₆ / 0.1M KCl
- CV: khảo sát đa tốc độ quét → tính D qua Randles-Ševčík
- EIS: so sánh Rct giữa N-CA và Fe/N-CA
- Tiêu chí sơ bộ: ΔEp < 120 mV

Phân tích Cd²⁺, Pb²⁺ và Zn²⁺:
- Kỹ thuật: SWASV
- Dung dịch nền: acetate buffer pH 4.5 (CH₃COOH / CH₃COONa)
- Chuẩn: Pb(NO₃)₂ và ZnCl₂, pha loãng trong HNO₃ 1%

Phân tích Paracetamol:
- Kỹ thuật: DPV / CV
- Dung dịch nền: PBS pH 7.0–7.4 (NaH₂PO₄ / Na₂HPO₄)
- Chuẩn: paracetamol reference standard

---

## 12. MỤC TIÊU XPS

- N tổng: 3–6 at%
- Dạng N ưu tiên: pyridinic-N (kiểm soát là key)
- Fe: 1–3 at%
- Tỷ lệ N:Fe ≥ 4:1

---

## 13. PRE-ELECTRODE SCREENING (trước khi chế tạo điện cực chính thức)

- Raman: tỷ lệ I_D/I_G
- Độ dẫn điện dạng bột: σ = L / (R × A), đo bằng pellet
- Góc tiếp xúc (contact angle)
- Độ phân tán trong dung môi (dispersibility)

---

## 14. OPEN PARAMETERS — CHƯA CHỐT

- T_anneal (bước annealing lần 2 của Fe/N-CA): chưa xác định
- Thời gian ngâm Fe impregnation: chưa chốt chính thức
- Lượng cellulose: 1g (phiên bản hiện tại) — trước đó ghi 2g, cần xác nhận

---

## 15. TÀI LIỆU THAM CHIẾU CHÍNH

- Fauziyah 2020 — N-CA từ coir, NH₄OH:Urea, ORR: doi:10.1021/acs.iecr.0c03771
- N-CA coir+EFB, pyridinic-N, 2024: doi:10.1021/acsomega.3c09297
- Wu 2024 — Fe-doped algae CA, dopamine sensor: doi:10.3390/s24092787
- Onfray 2023 — biomass carbon sensing review: doi:10.3390/mi14091688

---

## 16. CHIẾN LƯỢC CÔNG BỐ

Bài 1 (Q3/Q4): N-CA + Paracetamol (DPV)
- First Author: bạn cùng lớp | Co-author: Nhật | Last: GVHD

Bài 2 (Q1/Q2): Fe/N-CA + Pb²⁺/Zn²⁺ (SWASV)
- First + Corresponding: Nhật | 2nd: bạn cùng lớp | Last: GVHD

Lưu ý: submit đồng thời hoặc Bài 2 trước Bài 1 để tránh scoop

---

## 17. ĐÓNG GÓP DỮ LIỆU GỐC (Original Contributions)

1. Gravimetry hao hụt khối lượng xơ dừa Bến Tre (105°C, trước và sau NaOH) — chưa có benchmark trong literature
2. Tổ hợp vật liệu mới: coir CA + N/Fe co-doping + biosensor
3. Nền điện hóa dual-analyte (kim loại nặng + paracetamol)

File: 1 SOPs/new/OUTLINE_THONG_SO_TONG_HOP_CA.md








**OUTLINE THONG SO TONG HOP
CARBON AEROGEL (N-CA VA Fe/N-CA)**



Doi chieu - Xac thuc ke thua - Danh gia tu Thu vien Tai lieu
Gap Analysis & Resolution (Updated 2026-05-25)



*Nguon: Xo dua Ben Tre | IUH TPHCM | Hoa Phan tich
Sample set: N-CA (700C) va Fe/N-CA (800C)*



# PHAN 1. DOI CHIEU TAI LIEU VOI 8 GIAI DOAN TONG HOP


*Thu muc '1 Ref materials' chua ~90 bai bao (PDF + MD). Duoi day la ket qua ra soat, anh xa vao tung giai doan va danh gia % ke thua.*

## Tong hop danh gia ke thua toan quy trinh



| Giai doan | % Ke thua | So bai ho tro | Thieu sot chinh |
| --- | --- | --- | --- |
| 1. Tien xu ly kiem | ~90% | 17 | Gravimetry xo dua Ben Tre (original) |
| 2. Sol-gel & sieu am | ~95% | 7 | (Gan hoan chinh) |
| 3. Duc khuon & gel hoa | ~90% | 4 | Toi uu hoa khuon PP va bien luan thoi gian de-gas 30-60 min |
| 4. Trao doi DM & say thang hoa | ~85% | 7 | Ap suat buong say, ty le co rut |
| 5. Nhiet phan | ~95% | 9 | (Gan hoan chinh) |
| 6. Doping Fe | ~95% | 7 | Bien luan thoi gian tam 24h cho monolith, chot RT |
| 7. Hau xu ly | ~95% | 4 | Thong nhat chon HCl 0.5M, nang T_anneal len 800C/1h |
| 8. Che tao dien cuc & do | ~95% | 22 | Toi uu loading, chot rieng binder Chitosan 1% va Nafion 0.25% |
| TRUNG BINH | ~93% | ~77 bai |  |






# PHAN 2. KET QUA GIAI QUYET LO HONG (GAP ANALYSIS)


*Sau khi ra soat literature (24.05.2026), 10/10 lo hong da duoc giai quyet triet de va thong nhat. Moc T_anneal duoc nang len 800C de khop literature benchmark.*

## Bang tong ket trang thai 10 lo hong



| # | Lo hong | Giai doan | Trang thai | Ket luan / Hanh dong |
| --- | --- | --- | --- | --- |
| G1 | Gravimetry xo dua Ben Tre | GD 1 | DA GIAI QUYET | Original Contribution - tu do va bao cao |
| G2 | Loai khuon duc | GD 3 | DA GIAI QUYET | Chot dung ong tiem PP cat dau de de tach gel |
| G3 | Thoi gian on dinh gel 30-60 min | GD 3 | DA GIAI QUYET | De yen 30-60 min de de-gas va can bang nhiet (Cai & Zhang 2006) |
| G4 | Shrinkage % sau say thang hoa | GD 4 | DA GIAI QUYET | Do bang caliper, khong che shrinkage < 15% (Q2) |
| G5 | Thoi gian ngam Fe 24h vs 12h | GD 6 | DA GIAI QUYET | Chot 24h - intraparticle diffusion cho monolith |
| G6 | Nhiet do ngam Fe | GD 6 | DA GIAI QUYET | Chot RT (25 +/- 2C) |
| G7 | HCl vs H2SO4 acid leaching | GD 7 | DA GIAI QUYET | Chot HCl 0.5M - tranh sulfonation be mat |
| G8 | T_anneal = 750C vs 800C | GD 7 | DA GIAI QUYET | Chot 800C/1h theo literature benchmark (Song et al. 2016) |
| G9 | Chitosan vs Nafion binder | GD 8 | DA GIAI QUYET | Chitosan cho SWASV Pb/Cd, Nafion cho paracetamol DPV |
| G10 | Chat lien ket ECH vs Citric | GD 2 | DA GIAI QUYET | Khao san song song: NH3/Urea vat ly vs 10% Citric Acid |




## G5 - Thoi gian ngam Fe: 24h (DA CHOT)


Literature xac nhan: 24h la gia tri 'an toan' tieu chuan cho vat lieu xop phuc tap. Khuech tan noi hat (intraparticle diffusion) la buoc gioi han toc do.

**[!] BIEN LUAN MAU: ***"A 24-hour impregnation period was selected to ensure complete Fe3+ diffusion into the interior of the monolithic aerogel structure, as intraparticle diffusion is the rate-limiting step for porous carbon materials."*

## G7 - HCl vs H2SO4: CHOT HCl 0.5M


Trong linh vuc Fe-N-C catalyst, ca HCl va H2SO4 deu duoc dung. HCl pho bien hon trong cac bai ORR Fe-N-C (ACS Catalysis, JACS). H2SO4 co the gay sulfonation be mat carbon (them nhom -SO3H).

**[!] BIEN LUAN MAU: ***"HCl was preferred to avoid potential sulfonation of the carbon surface, which could alter the electrochemical behavior of Fe-Nx active sites."*

## G8 - T_anneal: CHOT 800C / 1H (DA GIAI QUYET)


Nhiet do nung lan 2 da duoc nang len 800C (bang nhiet do carbon hoa lan 1) de phu hop hoan hao voi literature benchmark (Song et al. 2016). Moc nhiet do nay dam bao dong bo hoa nhiet dong hoc de sap xep cac tam Fe-N4 single-atom ben vung, trong khi do rut ngan thoi gian giu nhiet (1h) giup bao toan cau truc mesopore khong bi collapse.


| Phuong an | T_anneal | Giu nhiet | Uu diem | Trang thai |
| --- | --- | --- | --- | --- |
| A (cu) | 750C | 1h | An toan cho cau truc xop | Da loai bo (nhiet do qua thap) |
| B (CHOT) | 800C | 1h | Khop voi literature benchmark; Fe-N4 hoan chinh | Dang ap dung cho quy trinh |
| C (khao sat) | Khao sat 700, 750, 800C | 1h | Co du lieu so sanh cho bai bao | Tuy chon neu muon viet sau hon |




## G9 - Chitosan vs Nafion: PHAN CHIA THEO UNG DUNG



| Tieu chi | Chitosan | Nafion |
| --- | --- | --- |
| Co che | Chelation qua -NH2 va -OH -> hap phu chu dong KLN | Ion-exchange qua -SO3- -> cation-selective |
| Uu diem | Tang preconcentration Pb2+/Cd2+ truc tiep; green chemistry | Ben hoa hoc, chong fouling, on dinh |
| Nhuoc diem | Dan dien thap | Co the bit lo xop active site |
| Ung dung ly tuong | Heavy metal SWASV | Bao ve be mat trong mau phuc tap / DPV |




**-> Bai Pb2+/Cd2+/Zn2+ (SWASV): Chitosan 1% trong acetic acid 1%**

**-> Bai Paracetamol (DPV): Nafion 0.25%**



# PHAN 3. OUTLINE THONG SO TONG HOP HOAN CHINH


**Tap trung trinh bay: Thong so / Dieu kien <-> Muc dich & Luu y**

## GD 1 - Tien xu ly kiem (Alkali Pretreatment)


Muc dich: Loai lignin/hemicellulose, lo cellulose, giu cau truc phan cap tu nhien.


| Thong so | Dieu kien | Muc dich & Luu y |
| --- | --- | --- |
| Nguyen lieu | 40g xo dua Ben Tre (da xay nhuyen) | Xay truoc de tang be mat tiep xuc kiem |
| Rua so bo | 800 mL nuoc voi, 80 +/- 2C, khuay 610 rpm, 4h | Loai bui ban, tap co hoc |
| Kiem hoa NaOH | 6% w/v (30g NaOH / 500 mL), 80 +/- 2C, 4h, 610 rpm | Pha vo lien ket lignin-cellulose |
| Loc & rua | Giay loc, rua nuoc may den pH 6-7 | Kiem tra pH bang giay chi thi |
| Say kho | 80C / 4h | Dan deu tranh von. Neu von -> say lai + nghien |
| Tay trang (tuy chon) | 10% H2O2 + 3% NaOH (1:1), 1g:20mL, 80C, 1h x 2 | Loai lignin tan du. Co the bo qua |
| Can khoi luong | Say 105C, can truoc/sau kiem hoa | Du lieu goc: tinh % weight-loss |




## GD 2 - Tong hop Sol-gel & danh sieu am


Muc dich: Hoa tan cellulose tao Sol dong nhat, dua N (tu NH3 + Urea) vao mang luoi gel.

### Cong thuc he dung moi (cho 1g cellulose)



| Thanh phan | Luong | Vai tro |
| --- | --- | --- |
| NH3 25% | 11 mL | Tao kiem hoa tan cellulose + nguon N-doping |
| Urea | 4 g | Pha cau truc hydrat hoa cellulose + nguon N-doping |
| H2O DI | 5 mL | Dung moi pha loang |
| Cellulose pulp | 1 g | - |
| Tong dung moi | 16 mL | Ty le ran/long = 1:16 |




### Quy trinh thuc hien



| Buoc | Dieu kien | Muc dich & Luu y |
| --- | --- | --- |
| Pha dung moi | NH3 -> Urea (khuay tan) -> H2O | TUYET DOI KHONG dung NaOH thay NH3 |
| Cho cellulose | Cho vao sau cung, boc kin mang thuc pham | Tranh NH3 bay hoi |
| Danh sieu am | 30 phut, pulse 2s on / 1s off | Phan tan dong nhat cellulose |
| Kiem soat nhiet | Ice bath <= 10C (uu tien 0-5C) | BAT BUOC - NH3 bay hoi neu > 10C |
| Dau hieu dat | Sol dong nhat, khong con soi xo tho | Neu chua dat -> tang thoi gian sieu am |
| Bao quan sol | -12C / 24h trong tu lanh | On dinh mang luoi truoc gel hoa |




**[!] CANH BAO: ***Neu NH3 bay hoi khi sieu am -> nong do N-doping giam -> XPS N at% < 3% -> tin hieu dien hoa yeu.*

## GD 3 - Duc khuon & gel hoa (Casting & Gelation)


Muc dich: Chuyen Sol thanh cau truc Hydrogel 3D on dinh.


| Buoc | Dieu kien | Muc dich & Luu y |
| --- | --- | --- |
| Do khuon | Khuon silicone hoac ong PP (KHONG dung thuy tinh) | Thuy tinh dinh gel, kho tach |
| Nhiet do khuon | 0-5C | Giu lanh tranh gel hoa bat thuong |
| On dinh | De yen 30-60 phut o 0-5C | Khu thu bong bong khi (de-gassing) va can bang nhiet (Cai & Zhang 2006) |
| Cap dong gel hoa | -14C den -20C / 24h | Tao mang hydrogel to ong |
| Ra dong | Tu nhien 10-20 phut | Loai bo nuoc du be mat |




## GD 4 - Keo tu, trao doi dung moi & say thang hoa


Muc dich: Thay nuoc trong gel bang dung moi de thang hoa, sau do say loai dung moi ma khong pha vo mang 3D.

### 4a. Keo tu / Coagulation (chia 2 mau song song)



| Mau | Dieu kien ngam | Muc dich |
| --- | --- | --- |
| N-CA | Ethanol 98% lanh (0-5C), 15 mL/mL gel, 24-48h | Thay the nuoc bang ethanol |
| Fe/N-CA | Ethanol + FeCl3.6H2O (0-5C), 24-48h 1% Fe -> 0.048g; 5% Fe -> 0.242g | Keo tu + tam Fe vao cau truc gel |




### 4b. Rua / Solvent Exchange



| Buoc | Dieu kien | Luu y |
| --- | --- | --- |
| Rua ethanol | DI water >= 5x the tich gel, ngam 2-3h, lap 2-3 lan | Den khi het mui con + pH trung tinh |
| Gradient TBA (optional) | 15% TBA 6-8h -> 30% TBA 12-24h | Tinh the hoa tot hon khi cap dong |




### 4c. Say thang hoa / Freeze Drying



| Thong so | Dieu kien | Muc dich |
| --- | --- | --- |
| Cap dong | -20C den -40C, >= 12-24h | Dong bang hoan toan dung moi |
| Bay lanh (Cold trap) | <= -30C | Gom hoi dung moi, bao ve bom chan khong |
| Ap suat | < 20 Pa (~0.15 Torr) | Thang hoa: ran -> khi, khong qua long |
| Thoi gian | 24-48h (den khi KL khong doi) | - |




**[!] DO SHRINKAGE: ***Do shrinkage %: Volume Shrinkage = (V_gel - V_aerogel) / V_gel x 100. Benchmark freeze drying tot: < 15% linear shrinkage.*

## GD 5 - Nhiet phan (Pyrolysis)


Muc dich: Carbon hoa cellulose aerogel, hinh thanh cau truc carbon ban tinh the voi N-doping.

### Thiet lap khi bao ve



| Buoc | Thong so | Muc dich |
| --- | --- | --- |
| Purge truoc nung | N2, 150-200 mL/min, 15-30 phut | Day het O2 ra khoi lo |
| Duy tri khi nung | N2, 100 mL/min | Bao ve suot qua trinh |
| Duy tri khi cooling | N2, 100 mL/min | Tranh oxy hoa khi carbon con nong |




### Chuong trinh nhiet



| Giai doan | Khoang nhiet | Toc do | Giu nhiet | Muc dich |
| --- | --- | --- | --- | --- |
| Ramp 1 | 25 -> 150C | 5C/min | 30 phut | Loai hoan toan am |
| Ramp 2 | 150 -> 400C | 5C/min | 30 phut | Carbon hoa so bo |
| Ramp 3 | 400C -> T_target | 5C/min | 2h | Carbon hoa + N-doping |
| Cooling | T_target -> < 50C | Tu nhien | - | Giu N2 lien tuc |




### Nhiet do muc tieu



| Mau | T_target | Ly do |
| --- | --- | --- |
| N-CA | 700C | Giu nhieu pyridinic-N. Du cho DPV paracetamol. |
| Fe/N-CA (nen) | 800C | Tang graphitization -> tang do dan -> nen tot cho Fe-Nx. |




## GD 6 - Doping Fe (Post-impregnation) - CHI CHO Fe/N-CA


Muc dich: Dua Fe3+ vao mao quan carbon aerogel, tao tien chat cho tam xuc tac Fe-Nx.


| Thong so | Dieu kien | Muc dich & Luu y |
| --- | --- | --- |
| Tien chat | FeCl3.6H2O (MW = 270.3) | Tan tot trong ethanol |
| Dung moi | Ethanol | KHONG dung nuoc (Fe(OH)3 ket tua trong kiem) |
| Nong do Fe | 1% (0.048g) va 5% (0.242g) / g mau | Khao sat toi uu -> chon mau tot nhat |
| 30 phut dau | Sieu am nhe | Day Fe3+ vao mao quan ban dau |
| Thoi gian con lai | Khuay tu cham, tong 24h | CHOT 24h: intraparticle diffusion la rate-limiting step |
| Nhiet do ngam | 25 +/- 2C (nhiet do phong) | RT - da xac nhan tu literature |
| Say sau tam | 60C | Loai ethanol nhe nhang, giu Fe phan tan |




**[!] CANH BAO: ***TUYET DOI KHONG them Fe vao he NH3/Urea/H2O -> gay ket tua Fe(OH)3 -> pha hong sol-gel.*

## GD 7 - Hau xu ly (Acid Leaching + Annealing) - CHI CHO Fe/N-CA


Muc dich: Loai bo Fe tu do/Fe oxide khong hoat tinh, on dinh tam xuc tac Fe-Nx.

### 7a. Acid Leaching - CHOT HCl 0.5M



| Thong so | Dieu kien | Muc dich |
| --- | --- | --- |
| Acid | HCl 0.5M (CHOT - tranh sulfonation tu H2SO4) | Hoa tan Fe metallic, Fe3C, Fe oxide |
| Nhiet do | 80C | Tang toc phan ung hoa tan |
| Thoi gian | 8h | Du de loai het Fe khong phoi tri |
| Sau xu ly | Loc -> rua DI water -> say 60C/12h | Dua ve trang thai kho sach |




### 7b. Annealing lan 2



| Thong so | Dieu kien | Muc dich |
| --- | --- | --- |
| Khi | N2 | Bao ve carbon |
| Toc do gia nhiet | 5C/min | - |
| T_anneal | 800C | Chot 800C/1h - bang T_pyrolysis 1 de tai tao va on dinh tam Fe-N4 (Song et al. 2016) |
| Giu nhiet | 1h | - |
| Cooling | Tu nhien trong N2 | - |
| Kiem chung ngay sau | Raman I_D/I_G | Xac nhan cau truc carbon khong bi hỏng |




## GD 8 - Che tao dien cuc & dac trung dien hoa


Muc dich: Chuyen vat lieu bot CA thanh dien cuc lam viec, danh gia hieu nang phan tich.

### 8a. Nghien, ray & luu tru


- Nghien trong coi ma nao den bot min dong deu

- Ray qua luoi 75 um (lay phan < 75 um)

- Bao quan: Vial thuy tinh nau, nap kin, 4C, hut chan khong nhe hoac bom N2

- Ghi nhan day du: Mau / Batch / Ngay / BET / Sigma

### 8b. Hoat hoa GCE



| Buoc | Dieu kien | Muc dich |
| --- | --- | --- |
| Mai | Al2O3 0.05 um, hinh so 8, 2 min x 2 lan | Lam sach + tao be mat moi |
| Sieu am | DI water 1 min x 3 + Ethanol 1 min x 1 | Loai bui Al2O3 |
| Loai Al2O3 du | NaOH 0.1M + anodize +1.8V/10s | - |
| Kiem tra | CV 3 chu ky, 5 mM K3Fe(CN)6/0.1M KCl, 50 mV/s | dEp < 70 mV; Ipa/Ipc = 0.95-1.05 |




### 8c. Pha Ink & Drop-casting



| Thong so | Dieu kien | Luu y |
| --- | --- | --- |
| Can carbon | 5.0 mg +/- 0.01 mg | - |
| Dung moi | 950 uL DMF (HPLC grade) | Hoac Nuoc:Ethanol |
| Binder SWASV | Chitosan 1% trong acetic acid 1% | Tang preconcentration Pb2+/Cd2+ qua chelation -NH2 |
| Binder DPV | Nafion 0.25% trong ethanol | Chong bam ban (anti-fouling) cho paracetamol DPV |
| Sieu am | Bath, nuoc da (< 20C), 30 phut | KHONG probe > 30% amplitude |
| Kiem tra ink | Den dong deu, lang cham | DLS D50 < 500 nm = tot |
| Drop-cast | 7 uL nho cham tung uL len GCE | Loading ly thuyet = 35 ug/dien cuc |
| Say mang | Tu nhien, 25C, tu hut sach, 2-3h | KHONG thoi N2, KHONG say nong |




### 8d. Screening 4 vat lieu



| Phep do | Dung dich | Thong so | Tieu chi Pass |
| --- | --- | --- | --- |
| CV | 5 mM K3Fe(CN)6 / 0.1M KCl | 50 mV/s, 5 chu ky | Ip tang >= 30%, dEp giam |
| EIS | 5 mM K3Fe(CN)6 / 0.1M KCl | 100 kHz -> 0.1 Hz, 10 mV | Rct giam >= 30% |
| ECSA | 0.1M H2SO4 | 25-200 mV/s | Tinh C_dl -> ECSA |
| SWASV so bo | Pb2++Cd2+ 100 ppb, acetate pH 4.5 | E_dep=-1.1V, t_dep=120s | Tach peak >= 100 mV |




### 8e. Phan tich Pb2+/Cd2+/Zn2+ (SWASV) - Bai Q1/Q2



| Thong so | Khoang khao sat | Gia tri khoi dau |
| --- | --- | --- |
| pH dung dich nen | 3.5 - 6.0 (acetate buffer) | 4.5 |
| E_dep | -0.8 den -1.4 V vs Ag/AgCl | -1.1 V |
| t_dep | 60 - 240 s (khuay 400 rpm) | 120 s |
| SW frequency | 10 - 100 Hz | 25 Hz |
| SW amplitude | 10 - 50 mV | 25 mV |
| Step potential | 2 - 10 mV | 4-5 mV |




- LOD muc tieu: Pb2+ < 0.1 ug/L; Zn2+ < 10 nM

- Duong chuan: 0.5, 1, 2, 5, 10, 20, 50, 100, 200 ppb (n=3/diem)

- Ion gay nhieu: Cu2+ (!), Hg2+, Fe3+, Mn2+, Ca2+, Mg2+, Na+, K+, NO3-

- Real sample: Nuoc song/may -> loc 0.45 um -> vo co hoa uot -> Standard Addition 3 diem

### 8f. Phan tich Paracetamol (DPV) - Bai Q3/Q4



| Thong so | Khoang khao sat | Gia tri khoi dau |
| --- | --- | --- |
| pH dung dich nen | 5.0 - 8.0 (PBS) | 7.0-7.4 |
| Pulse amplitude | 10 - 75 mV | 50 mV |
| Pulse width | 10 - 100 ms | 50 ms |
| Step potential | 2 - 10 mV | 5 mV |




- LOD muc tieu: < 0.05 uM

- Chat gay nhieu: AA, UA, DA, glucose, diclofenac, nimesulide, amoxicillin

- Real sample: Thuoc vien paracetamol thuong mai -> Recovery 95-105%

### 8g. Repeatability, Reproducibility, Stability



| Chi tieu | Phuong phap | Tieu chi |
| --- | --- | --- |
| Repeatability | 1 dien cuc x 10 lan lien tiep | RSD < 5% |
| Reproducibility | 5 dien cuc doc lap, cung dieu kien | RSD < 8% |
| Stability | Do lai sau 0, 7, 14, 30 ngay (bao quan 4C) | > 90% Ip sau 14 ngay |






## QUALITY GATE - CHECKLIST SAU MOI GIAI DOAN



| Giai doan | Du lieu bat buoc | Tieu chi PASS | Neu FAIL |
| --- | --- | --- | --- |
| GD 1 | % weight-loss (say 105C) | Co du lieu truoc/sau | Thieu Original Contribution |
| GD 2 | Nhiet do ice bath suot sieu am | Sol dong nhat, T <= 10C | Tang sieu am, them da |
| GD 3 | Anh gel sau cap dong | Khong nut, khong sup | Toi uu ethanol exchange |
| GD 4 | Hinh dang aerogel + shrinkage % | Mang 3D, shrinkage < 15% | Kiem tra cap dong |
| GD 5 | Yield %, mau, do gion | Den, gion, khong chay | Kiem tra purge N2 |
| GD 6 | Luong FeCl3, thoi gian ngam | 24h, RT | - |
| GD 7 | Raman I_D/I_G sau annealing (800C/1h) | 0.9-1.2 | Defect qua muc / thieu sites |
| GD 8 Raman | I_D/I_G | 0.9-1.2 | Dieu chinh T nung |
| GD 8 XPS | N at%, Fe at% | N 3-6%, Fe 0.4-1.5%, N:Fe >= 4:1 | Dieu chinh Fe / annealing |
| GD 8 BET | S_BET | > 300 m2/g | KOH activation neu can |
| GD 8 CV | dEp | < 120 mV | Toi uu loading, binder |
| GD 8 EIS | Rct | Fe/N-CA < N-CA < GCE | Kiem tra Fe-Nx, mang |




**
-> Neu ca 5 chi so tren deu PASS -> vat lieu du nen de chuyen sang toi uu DPV/SWASV va xay dung phan Analytical Performance cho bai bao.**

File: 1 SOPs/new/SYNTHESIS_PARAMETERS_FeN_CA_Biosensor_Standardized_20.05.26.md
# SYNTHESIS PARAMETERS — Fe/N Co-doped Carbon Aerogel Biosensor
# Nguồn: Xơ dừa Bến Tre | IUH TPHCM | Hóa Phân tích
# Sample set: N-CA-700 và Fe/N-CA-800
# Bản chuẩn hóa: ghép nối synthesis parameters + CA characterization biosensor

---

## 0. PHẠM VI & LOGIC CHUẨN HÓA

Tài liệu này chuẩn hóa quy trình tổng hợp và đánh giá vật liệu **N-doped carbon aerogel (N-CA)** và **Fe/N co-doped carbon aerogel (Fe/N-CA)** từ **xơ dừa Bến Tre** cho hướng **điện cực phân tích điện hóa / biosensor**.

Chuỗi nhân quả chính:

**Tiền xử lý xơ dừa → Sol-gel NH₃/Urea/H₂O → Gel/hydrogel tổ ong → Trao đổi dung môi & sấy thăng hoa → Nhiệt phân → Fe impregnation → Acid leaching & annealing → Màng điện cực GCE → CV/EIS baseline → DPV/SWASV sensing.**

Ghi chú thuật ngữ:
- Nếu hệ chưa dùng enzyme, antibody, aptamer, DNA probe hoặc thành phần nhận diện sinh học, thuật ngữ chính xác hơn là **electrochemical sensor**.
- Nếu sau này có thành phần nhận diện sinh học, có thể dùng **biosensor**.

---

## 1. TIỀN XỬ LÝ KIỀM (Alkali Pretreatment)

- Hóa chất: NaOH 5–6 wt%
- Nhiệt độ: 75–80 °C
- Thời gian: 2–4 giờ
- Khuấy: liên tục bằng máy khuấy từ + khuấy tay 20–30 phút
- Yêu cầu: xơ dừa phải được nghiền trước khi xử lý, rây lấy kích thước hạt < 100 mesh (~150 µm) để tăng diện tích tiếp xúc kiềm (tham chiếu: Cellulose Extraction from Coconut Coir with Alkaline Delignification Process, thư mục 01_Tien_xu_ly_Nguyen_lieu, hướng trích ly cellulose bằng kiềm)
- Không tẩy trắng: **no bleaching**
- Ràng buộc hình thái: giữ lại cấu trúc phân cấp và nhóm chức dị tố tự nhiên của xơ dừa
- Dữ liệu gốc bắt buộc: sấy 105 °C và cân khối lượng trước/sau xử lý
- Output: **gravimetric weight-loss** của xơ dừa Bến Tre

Công thức ghi nhận hao hụt khối lượng:

Weight-loss (%) = [(m_0 – m_1) / m_0] × 100

Trong đó:
- m_0: khối lượng xơ dừa khô trước xử lý kiềm
- m_1: khối lượng xơ dừa khô sau xử lý kiềm

Ý nghĩa:
- NaOH loại một phần lignin/hemicellulose, làm lộ cellulose và tăng khả năng tạo gel.
- Không tẩy trắng giúp tránh phá hủy quá mức cấu trúc sinh khối, từ đó giữ lợi thế cấu trúc phân cấp cho carbon aerogel.
- Dữ liệu hao hụt khối lượng là **Original Data Contribution**, vì hiện chưa có benchmark định lượng riêng cho xơ dừa Bến Tre.

---

## 2. TỔNG HỢP SOL-GEL & ĐÁNH SIÊU ÂM (Sol-gel Preparation & Sonication)

Quy chiếu chính: doi:10.1021/acs.iecr.0c03771

Hệ dung môi: **NH₃ 25% : Urea : H₂O**

Tuyệt đối không dùng hệ **NaOH:Urea**.

Công thức chuẩn:

| Thành phần | Lượng dùng |
|---|---:|
| Cellulose pulp | 1 g |
| NH₃ 25% | 11 mL |
| Urea | 4 g |
| H₂O | 5 mL |
| Tổng dung môi | 16 mL |
| Tỷ lệ rắn/lỏng | 1 g : 16 mL |

Thứ tự thêm:

**NH₃ 25% → Urea → H₂O → Cellulose pulp**

Điều kiện siêu âm:

| Thông số | Giá trị chuẩn |
|---|---:|
| Thời gian siêu âm | 30 phút |
| Chế độ | Pulse 2s on / 1s off |
| Kiểm soát nhiệt | Ice bath ≤10°C |
| Vùng an toàn ưu tiên | 0–5°C |
| Dấu hiệu đạt | Sol đồng nhất, không còn sợi xơ thô |

Cơ chế kiểm soát:
- NH₃ là nguồn môi trường kiềm và liên quan đến N-doping.
- Khi siêu âm, nhiệt sinh ra có thể làm NH₃ bay hơi.
- Nếu NH₃ bay hơi, nồng độ hệ thay đổi, làm giảm khả năng N-doping và làm sai lệch tính tái lặp.
- Vì vậy, bể đá là điều kiện bắt buộc, không phải tùy chọn.

---

## 3. ĐÚC KHUÔN & GEL HÓA (Casting & Gelation)

- Khuôn: silicone hoặc ống PP
- Không dùng: khuôn thủy tinh
- Nhiệt độ khuôn: 0–5°C trước khi rót sol
- Sau khi rót: để yên 30–60 phút để ổn định hình dạng ban đầu
- Gel hóa chính: giữ ở −5°C trong 24h
- Output: hydrogel dạng mạng tổ ong

Ý nghĩa:
- Gel hóa lạnh làm chậm động học kết tụ, giúp mạng cellulose–urea hình thành đều hơn.
- Cấu trúc hydrogel là tiền đề để tạo macropore/mesopore sau sấy thăng hoa và nhiệt phân.

---

## 4. TRAO ĐỔI DUNG MÔI & SẤY THĂNG HOA (Solvent Exchange & Freeze Drying)

Bước này bắt buộc để tránh sụp đổ mạng lưới 3D.

### 4.1 Đông tụ / Coagulation

> [!IMPORTANT]
> * **Rã đông (Thawing) trước khi ngâm cồn:** Bắt buộc **rã đông hydrogel đã đông băng ở nhiệt độ phòng (25°C) trong 1 giờ** trước khi cho vào bể cồn.
> * **Nhiệt độ lưu trữ khi đông tụ (Storage & Coagulation Temp):** Toàn bộ bình chứa gel và cồn **phải được đặt trong tủ lạnh ở nhiệt độ lạnh 0–5°C (4°C)** trong suốt 24–48h. Nhiệt độ lạnh làm giảm động học khuếch tán của Urea/Ammonia ra ngoài, giúp giữ lại tối đa tiền chất N bên trong ma trận gel, nâng cao hiệu suất N-doping thực tế sau này.

| Thông số | Giá trị chuẩn | Cơ sở biện luận & Tối ưu |
|---|---|---|
| Môi trường | **Ethanol 98%** (Merck, Reagent Grade) | Khử nước mạnh, phá vỡ lớp vỏ hydrat hóa của cellulose để tái tạo gel ổn định. Nồng độ cồn thấp (70%, 90%) có nhiều nước tự do sẽ gây co sập gel do sức căng bề mặt lớn. |
| Tỷ lệ cồn / gel | **15 mL cồn / 1 mL gel** | Bảo đảm lượng cồn dư lớn, nước đi ra không làm loãng cồn hiệu dụng dưới ngưỡng hoạt động (> 90%). |
| Nhiệt độ | **0–5°C** (Bắt buộc giữ lạnh) | Giảm tốc độ khuếch tán của Urea (precursor N-doping) ra ngoài cồn và làm chậm quá trình tách pha vật lý, tăng độ bền cơ học và giảm co rút gel. |
| Thời gian | **24 giờ** (hoặc **36–48 giờ** cho monolith lớn) | Đảm bảo nước trong gel được trao đổi hoàn toàn bằng ethanol. |
| Thay cồn mới | Thay cồn 98% lạn mới sau **24 giờ đầu** | Áp dụng khi ngâm kéo dài 36–48h để duy trì nồng độ cồn cao tuyệt đối trong gel. |

### 4.2 Rửa trôi / Washing

- Gạn bỏ ethanol dư
- Thay bằng nước DI
- Ngâm 24h
- Thay nước 1–2 lần
- Không rửa quá nhiều lần để tránh rửa trôi quá mức phần urea còn liên quan đến N-doping

### 4.3 Sấy thăng hoa / Freeze Drying

- Cấp đông mẫu: −20°C, tối thiểu 12h
- Sau đó đưa vào thiết bị freeze dryer
- Không dùng sấy nhiệt
- Thông số áp suất/thời gian phụ thuộc thiết bị lab, nhưng phải ghi lại trong notebook thí nghiệm

Cơ chế:
- Sấy nhiệt làm dung môi bay hơi qua pha lỏng–khí, sinh lực mao quản lớn và kéo sập mạng gel.
- Freeze drying loại dung môi qua thăng hoa, giảm lực mao quản và bảo toàn cấu trúc 3D.

---

## 5. NHIỆT PHÂN (Pyrolysis)

Môi trường: N₂

| Giai đoạn khí | Thông số |
|---|---:|
| Purge trước nung | 150–200 mL/min trong 30 phút |
| Lưu lượng khi nung/làm mát | 100 mL/min |
| Làm mát | Tự nhiên trong lò, duy trì N₂ |

Chương trình nhiệt:

| Ramp | Chương trình | Tốc độ | Giữ nhiệt |
|---|---|---:|---:|
| Ramp 1 | 25 → 150°C | 5°C/min | 30 phút |
| Ramp 2 | 150 → 400°C | 5°C/min | 30 phút |
| Ramp 3 | 400 °C → T_target | 5 °C/phút | 2 giờ |

T_target:

| Mẫu | Nhiệt độ nhiệt phân |
|---|---:|
| N-CA | 700°C |
| Fe/N-CA nền | 800°C |

Ý nghĩa:
- 700°C giữ được nhiều nhóm N và defect hơn, phù hợp với nhánh paracetamol.
- 800°C tăng độ dẫn và độ ổn định carbon, phù hợp làm nền cho Fe/N active sites.

---

## 6. DOPING Fe — CHỈ ÁP DỤNG CHO Fe/N-CA

Phương pháp: **Post-impregnation** trong ethanol sau khi đã có aerogel.

Tuyệt đối không thêm Fe trực tiếp vào hệ NH₃/Urea/H₂O vì có nguy cơ tạo Fe(OH)₃ và phá hỏng hệ sol-gel.

| Thông số | Giá trị chuẩn |
|---|---:|
| Tiền chất | FeCl₃·6H₂O |
| Khối lượng phân tử | 270.3 g/mol |
| Dung môi | Ethanol |
| Nồng độ khảo sát | 1% và 5% Fe theo khối lượng mẫu |
| Thời gian ngâm | 24h |
| 30 phút đầu | Siêu âm nhẹ |
| Thời gian còn lại | Khuấy từ chậm |
| Sấy sau tẩm | 60°C |

Công thức tính lượng FeCl₃·6H₂O:

m_FeCl₃·6H₂O = m_sample × w_Fe × (270.3 / 55.845)

Ví dụ với 1.000 g mẫu:

| Mức Fe mục tiêu | Khối lượng Fe nguyên tố | FeCl₃·6H₂O cần cân |
|---:|---:|---:|
| 1 wt% Fe | 0.0100 g | 0.0484 g |
| 5 wt% Fe | 0.0500 g | 0.242 g |

Ghi chú thiết kế mẫu:
- Nếu báo cáo đúng nghĩa “2 vật liệu”, Fe 1% và Fe 5% nên là khảo sát tối ưu nội bộ, sau đó chọn mẫu tốt nhất làm Fe/N-CA chính.
- Nếu báo cáo toàn bộ dữ liệu, bộ mẫu thực tế sẽ là: N-CA-700, Fe/N-CA-1%, Fe/N-CA-5%.

---

## 7. HẬU XỬ LÝ — CHỈ ÁP DỤNG CHO Fe/N-CA

### 7.1 Acid Leaching

| Thông số | Giá trị chuẩn |
|---|---:|
| Acid | HCl 0.5M |
| Nhiệt độ | 80°C |
| Thời gian | 8h |
| Sau xử lý | Lọc → rửa DI water → sấy 60°C/12h |
| Mục đích | Rửa trôi Fe tự do, Fe oxide hoặc Fe₃C không hoạt tính |

### 7.2 Annealing lần 2

| Thông số | Giá trị chuẩn |
|---|---:|
| Khí | N₂ |
| Tốc độ gia nhiệt | 5°C/min |
| T_anneal | 750 °C |
| Thời gian giữ | 1h |
| Làm mát | Tự nhiên trong N₂ |
| Kiểm chứng bắt buộc | Raman I_D/I_G ngay sau annealing |

Cơ chế:
- Acid leaching loại Fe không phối trí, giúp giảm nhiễu và giảm nguy cơ peak giả.
- Annealing lần 2 cung cấp đủ năng lượng để ổn định tâm Fe–Nₓ và phục hồi một phần mạng sp² carbon.
- 750°C thấp hơn nhiệt phân nền 800°C, nhờ đó hạn chế phá vỡ cấu trúc xốp đã hình thành.

---

## 8. CÔNG THỨC MỰC IN & CHẾ TẠO ĐIỆN CỰC (Electrode Fabrication)

Nội suy từ hệ tương đương: doi:10.3390/s24092787

| Thông số | Giá trị chuẩn |
|---|---:|
| Nền điện cực | Glassy Carbon Electrode, GCE |
| Đường kính GCE | 3 mm |
| Diện tích hình học | 0.0707 cm² |
| Nồng độ mực | 5 mg vật liệu / 1 mL dung môi |
| Dung môi phân tán | Nước:cồn hoặc DMF |
| Siêu âm mực | Ít nhất 30–60 phút (trong nước đá < 15 °C) |
| Binder 1 | Chitosan 1 wt% trong acid acetic 1% (tham chiếu: A screen-printed carbon electrode modified with a chitosan-based film for in situ heavy metal ions measurement, thư mục 05_Cross_Linker_va_Tao_mang, hướng chất liên kết chitosan đo kim loại nặng bằng SWASV) |
| Binder 2 | Nafion 5 wt% thương mại (tham chiếu: Facile Synthesis of Fe-Doped, Algae Residue-Derived Carbon Aerogels for Electrochemical Dopamine Biosensors, thư mục 02_Doping_va_Gel_hoa, hướng chất liên kết Nafion đo paracetamol/dopamine bằng DPV) |
| Tỷ lệ Chitosan trong ink | Cho nồng độ cuối đạt **0.05 wt%** |
| Tỷ lệ Nafion trong ink | Ink:Nafion = 40:1 v/v (nồng độ cuối đạt **0.25 wt%**) |
| Drop-casting | 5.0 µL |
| Sấy màng | Tự nhiên trong tủ hút ở 25 °C (2–3 giờ, **cấm sấy gia nhiệt nhanh/đèn hồng ngoại** để tránh coffee-ring) |

Loading ước tính:

| Thể tích drop | Khối lượng vật liệu CA | Loading trên GCE |
|---:|---:|---:|
| 5 µL | 25 µg | 0.354 mg/cm² |
| 8 µL | 40 µg | 0.566 mg/cm² |

Cơ chế tối ưu:
- Loading quá thấp làm tín hiệu yếu vì số active sites ít.
- Loading quá cao làm màng dày, tăng điện trở khuếch tán và background current.
- Vì vậy 5–8 µL là vùng khởi đầu hợp lý trước khi tối ưu.

---

## 9. PRE-ELECTRODE SCREENING

Trước khi chế tạo điện cực chính thức, cần sàng lọc vật liệu để tránh tốn thời gian đo sensor trên mẫu không đạt.

| Kỹ thuật | Thông số | Tiêu chí mục tiêu |
|---|---|---|
| Raman | I_D/I_G | 0.9–1.2 |
| Độ dẫn điện pellet | σ = L / (R × A) | > 1 S/cm |
| Contact angle | Độ thấm ướt | < 90° |
| Dispersibility | Phân tán trong ethanol/nước | Không vón rõ sau 30 phút |

Ý nghĩa:
- Raman loại mẫu có defect quá cao hoặc graphite hóa quá mức.
- Độ dẫn điện loại mẫu carbon hóa kém.
- Contact angle và dispersibility dự đoán khả năng tạo màng điện cực ổn định.

---

## 10. ĐẶC TRƯNG VẬT LIỆU CARBON AEROGEL

### 10.1 Nhóm A — Hình thái & Cấu trúc vật lý

| Kỹ thuật | Thông số đo | Giá trị mục tiêu |
|---|---|---|
| SEM | Hình thái bề mặt, kích thước lỗ xốp, cấu trúc tổ ong | Macropore liên thông, hierarchical |
| TEM | Cấu trúc lớp carbon, phân bố Fe | Lớp carbon mỏng, Fe phân tán đều |
| BET, N₂ 77K | S_BET | > 300 m²/g; cạnh tranh > 400 m²/g |
| BJH | V_meso, D_pore | Mesopore 2–50 nm; V_meso > 0.3 cm³/g |
| TGA | Độ bền nhiệt, % tro | Tro < 5% |

Nguồn DOI: doi:10.3390/mi14091688; doi:10.3390/s24092787

### 10.2 Nhóm B — Thành phần hóa học bề mặt

| Kỹ thuật | Thông số đo | Giá trị mục tiêu |
|---|---|---|
| XPS survey | C at%, N at%, O at%, Fe at% | N 3–6 at%; Fe 1–3 at%; N:Fe ≥ 4:1 |
| XPS N 1s | Pyridinic-N, pyrrolic-N, graphitic-N | Pyridinic-N chiếm tỷ lệ cao nhất |
| XPS Fe 2p | Fe²⁺/Fe³⁺, Fe–Nₓ | Có tín hiệu Fe–Nₓ |
| XPS C 1s | sp² C, C–N, C–O | sp² C > 60% |
| FTIR | –OH, C=N, C–N, C–O | Xác nhận N-doping và nhóm chức hoạt động |

Nguồn DOI: doi:10.1021/acs.iecr.0c03771; doi:10.1021/acsomega.3c09297

### 10.3 Nhóm C — Cấu trúc carbon & mức độ graphite hóa

| Kỹ thuật | Thông số đo | Giá trị mục tiêu |
|---|---|---|
| Raman | D-band ~1340 cm⁻¹, G-band ~1579 cm⁻¹ | Xác nhận cấu trúc carbon |
| Raman | I_D/I_G | 0.9–1.2 |
| Raman | 2D-band ~2700 cm⁻¹ | Đánh giá mức độ graphene hóa |
| XRD | Peak (002) ~26°, (100) ~43° | Bán tinh thể, không cần graphite hóa hoàn toàn |

Nguồn DOI: doi:10.3390/nano13050817

### 10.4 Nhóm D — Tính chất điện & bề mặt

| Kỹ thuật | Thông số đo | Giá trị mục tiêu |
|---|---|---|
| 4-point probe hoặc pellet | Độ dẫn điện σ | > 1 S/cm |
| Contact angle | Độ ưa nước | < 90° |
| Dispersibility | Khả năng phân tán trong ethanol/nước | Phân tán đều, không vón sau 30 phút |

---

## 11. ĐẶC TRƯNG ĐIỆN HÓA NỀN (Baseline Electrochemistry)

| Hạng mục | Thông số chuẩn |
|---|---|
| Redox probe | 5–10 mM K₃Fe(CN)₆ |
| Điện ly nền | 0.1M KCl |
| CV | Khảo sát đa tốc độ quét |
| EIS | So sánh R_ct giữa GCE, N-CA, Fe/N-CA |
| Tiêu chí CV | ΔE_p < 120 mV |
| Tiêu chí EIS | R_ct(Fe/N-CA) < R_ct(N-CA) < R_ct(bare GCE) |

Công thức Randles–Ševčík:

I_p = 2.69 × 10⁵ × n^(3/2) × A × D^(1/2) × C × ν^(1/2)

Từ đó có thể tính:
- EASA
- Hệ số khuếch tán biểu kiến
- Mức cải thiện electron transfer sau khi biến tính Fe/N

---

## 12. PHÂN TÍCH Pb²⁺, Zn²⁺, Cd²⁺ — SWASV

| Thông số | Giá trị chuẩn / khoảng khảo sát |
|---|---|
| Vật liệu ưu tiên | Fe/N-CA |
| Kỹ thuật | SWASV |
| Nền điện ly | Acetate buffer pH 4.5 |
| Khoảng pH khảo sát | 3.5–6.0 |
| Thế lắng khử (E_dep) | –0.8 V đến –1.4 V vs. Ag/AgCl |
| Giá trị khởi đầu Pb²⁺/Cd²⁺ | khoảng –1.1 V vs. Ag/AgCl (lọc sạch Pb/Cd) |
| Giá trị khởi đầu Zn²⁺ | khoảng –1.3 V hoặc –1.4 V vs. Ag/AgCl |
| Thời gian lắng khử (t_dep) | 60–240 s |
| Giá trị khởi đầu t_dep | 120 s |
| Tốc độ khuấy | 200–600 rpm |
| SW amplitude | 10–50 mV; khởi đầu 25 mV |
| SW frequency | 10–100 Hz; khởi đầu 25 Hz |
| Step potential | 2–10 mV; khởi đầu 5 mV |

Mục tiêu hiệu năng:

| Chất phân tích | Mục tiêu |
|---|---|
| Pb²⁺ | LOD < 0.1 µg/L (tham chiếu: A screen-printed carbon electrode modified with a chitosan-based film for in situ heavy metal ions measurement, thư mục 05_Cross_Linker_va_Tao_mang) |
| Zn²⁺ | LOD < 10 nM |
| Cd²⁺ | Cần benchmark riêng trước khi chốt |
| Recovery mẫu thực | 95–105% |

Ion gây nhiễu cần khảo sát:

Cu²⁺, Cd²⁺, Hg²⁺, Fe³⁺, Mn²⁺, Ca²⁺, Mg²⁺, Na⁺, K⁺

Tiêu chí chấp nhận:

- Tín hiệu thay đổi < 10%
- Recovery 95–105%

---

## 13. PHÂN TÍCH PARACETAMOL — DPV/CV

| Thông số | Giá trị chuẩn / khoảng khảo sát |
|---|---|
| Vật liệu ưu tiên | N-CA |
| Kỹ thuật | DPV/CV |
| Dung dịch nền | PBS 0.1 M, pH 7.0–7.4 |
| Khoảng pH khảo sát | 5.0–8.0 |
| Pulse amplitude | 10–75 mV; khởi đầu 50 mV |
| Pulse width | 10–100 ms; khởi đầu 50 ms |
| Step potential | 2–10 mV; khởi đầu 5 mV |
| Tốc độ quét CV | 5–100 mV/s |
| Mục tiêu LOD | < 0.05–0.1 µM (tham chiếu: Facile Synthesis of Fe-Doped, Algae Residue-Derived Carbon Aerogels for Electrochemical Dopamine Biosensors, thư mục 02_Doping_va_Gel_hoa, hướng chất kết dính Nafion đo hoạt chất paracetamol/dopamine bằng DPV) |
| Linear range mục tiêu | 0.1–100 µM |
| Real sample | Thuốc viên paracetamol |
| Recovery | 95–105% |

Chất gây nhiễu cần khảo sát:

Ascorbic acid (AA), uric acid (UA), dopamine (DA), glucose, diclofenac, nimesulide, amoxicillin, hydroquinone, catechol.

---

## 14. THÔNG SỐ PHÂN TÍCH ĐIỆN HÓA CẦN BÁO CÁO

| Thông số | Công thức / phương pháp | Mục tiêu |
|---|---|---|
| LOD | 3σ / slope | Pb²⁺ < 0.1 µg/L; paracetamol < 0.1 µM |
| LOQ | 10σ / slope | Báo cáo theo đường chuẩn |
| Sensitivity | Slope / EASA | So sánh literature |
| Linear range | I_p hoặc current response theo nồng độ | Phủ vùng nồng độ thực tế |
| Selectivity | Interference test | Tín hiệu thay đổi < 10% |
| Repeatability | RSD%, n = 5 cùng điện cực | RSD < 5% |
| Reproducibility | RSD%, n = 5 điện cực khác nhau | RSD < 8% |
| Stability | % giữ tín hiệu sau 7–30 ngày | > 90% sau 14 ngày |
| Real sample | Spike-and-recovery | 95–105% |

---

## 15. BẢNG TƯƠNG THÍCH (%) GIỮA BIOSENSOR VÀ CÁC HƯỚNG KHÁC

Cơ sở đánh giá: số lượng thông số đặc trưng dùng chung / tổng thông số quan trọng của từng hướng.

| Hướng ứng dụng | Tương đồng với biosensor (%) | Phần kế thừa được | Phần không dùng trực tiếp |
|---|---:|---|---|
| Supercapacitor | 75–80% | BET, BJH, SEM/TEM, Raman, XPS, conductivity, CV, EIS, electrode stability | Specific capacitance, energy density, power density, GCD, Coulombic efficiency |
| ORR / Fuel cell | 55–60% | Pyridinic-N, Fe–Nₓ, defect, electron transfer, XPS Fe/N, EIS | Half-wave potential, RRDE, Koutecky–Levich, H₂O₂ yield |
| Electrochemical sensor | Rất cao ở phần đo | CV, DPV, SWASV, LOD, LOQ, sensitivity, selectivity, recovery | Không thay thế được hóa học vật liệu CA |
| Biosensor vật liệu carbon khác | Cao nếu có bioreceptor | Immobilization, anti-fouling, storage stability, matrix effect | Không thay thế được thông số CA từ xơ dừa |
| Adsorption / xử lý nước | 35–40% | BET, FTIR, surface functional groups, tương tác ion kim loại | Không có tín hiệu điện hóa định lượng |
| Battery | 40–45% | XRD, Raman, XPS, CV, conductivity | GCD, rate capability, capacity retention |
| EMI shielding | 20–25% | SEM, conductivity, Raman | Shielding efficiency không liên quan sensing |

Kết luận:
- Supercapacitor kế thừa mạnh nhất cho phần cấu trúc xốp, độ dẫn và electrode architecture.
- ORR kế thừa mạnh cho phần Fe–Nₓ, pyridinic-N và active sites.
- Electrochemical sensor kế thừa mạnh cho phần phương pháp đo, LOD/LOQ, selectivity và recovery.

---

## 16. QUALITY GATE THEO GIAI ĐOẠN

| Giai đoạn | Dữ liệu bắt buộc | Tiêu chí đạt | Nếu không đạt |
|---|---|---|---|
| Alkali pretreatment | % weight-loss | Có số liệu trước/sau 105°C | Không có dữ liệu gốc để báo cáo |
| Sol-gel | Quan sát sol | Đồng nhất, không còn sợi thô | Tăng thời gian siêu âm nhưng giữ ≤10°C |
| Gelation | Hình dạng gel | Không nứt/sụp rõ | Kéo dài gel hóa hoặc tối ưu ethanol exchange |
| Freeze drying | Hình dạng aerogel | Giữ mạng 3D, co rút thấp | Không dùng sấy nhiệt; kiểm tra trao đổi dung môi |
| Pyrolysis | Yield, màu, độ giòn | Carbon đen, không cháy oxy hóa | Kiểm tra purge N₂ |
| Raman | I_D/I_G | 0.9–1.2 | Quá cao: defect quá mức; quá thấp: thiếu active sites |
| XPS | N, Fe at% | N 3–6%; Fe 1–3%; N:Fe ≥ 4:1 | Điều chỉnh Fe loading/annealing |
| BET/BJH | S_BET, V_meso | >300 m²/g; mesopore 2–50 nm | Tối ưu freeze drying/activation |
| CV baseline | ΔE_p | <120 mV | Màng quá dày, dẫn kém hoặc binder che phủ |
| EIS | R_ct | Fe/N-CA < N-CA | Fe sites chưa hiệu quả hoặc tiếp xúc màng kém |
| Sensor | LOD, linear range | Đạt benchmark mục tiêu | Tối ưu pH, loading, deposition time |
| Real sample | Recovery | 95–105% | Matrix effect hoặc interference chưa kiểm soát |

---

## 17. CLOSED PARAMETERS — ĐÃ CHỐT SAU RÀ SOÁT

| Thông số | Trạng thái cũ | Giá trị chốt | Lý do |
|---|---|---|---|
| Lượng cellulose pulp | 1g nhưng từng có nghi vấn 2g | 1g | Giữ tỷ lệ 1:16 để sol không quá nhớt |
| Thời gian siêu âm | 15–20 phút | 30 phút | Tăng đồng nhất hóa, có ice bath để kiểm soát NH₃ |
| Nhiệt độ siêu âm | 0–5°C | ≤10°C, ưu tiên 0–5°C | Tránh NH₃ bay hơi |
| Gel hóa | Chưa tách rõ | −5°C/24h | Tạo mạng hydrogel ổn định |
| Ethanol coagulation | 36–48h | 24h chuẩn; 36–48h backup | 24h đủ làm thông số chuẩn, kéo dài khi gel yếu |
| Fe impregnation | 12–24h | 24h | Đảm bảo Fe³⁺ khuếch tán vào mao quản |
| T_anneal | Chưa chốt | 750 °C/1h | Ổn định Fe–Nₓ và phục hồi carbon backbone |
| Ink concentration | Thiếu | 5 mg/mL | Cần để tính loading, EASA, sensitivity |
| Drop-casting | Thiếu | 5–8 µL | Cần để đảm bảo repeatability |
| Nafion ratio | Chưa định lượng | Ink:Nafion = 40:1 v/v | Giảm nguy cơ binder che phủ active sites |

---

## 18. FAILURE MODE QUAN TRỌNG

### 18.1 NH₃ bay hơi khi siêu âm

Nếu nhiệt độ siêu âm vượt 10°C, NH₃ bay hơi làm giảm nguồn N. Hệ quả là XPS N at% thấp, pyridinic-N không đạt và tín hiệu điện hóa giảm. Kiểm soát bằng ice bath và chế độ pulse.

### 18.2 Gel sụp khi trao đổi dung môi

Nếu ethanol exchange hoặc freeze drying không đủ, mạng 3D bị sụp. Hệ quả là BET thấp, mesopore giảm và khuếch tán chất phân tích kém. Kiểm soát bằng ethanol lạnh 0–5°C và freeze drying đúng quy trình.

### 18.3 Fe loading cao nhưng không tạo Fe–Nₓ

Nếu Fe chỉ tạo Fe oxide/Fe carbide, XPS Fe có thể cao nhưng R_ct không giảm. Kiểm chứng bằng XPS Fe 2p, N 1s, Raman và EIS.

### 18.4 Màng điện cực quá dày

Nếu drop-cast vượt vùng 5–8 µL ở mực 5 mg/mL, peak có thể tăng ban đầu nhưng diffusion resistance và background current cũng tăng. Kiểm soát bằng CV/EIS và RSD repeatability.

---

## 19. CHIẾN LƯỢC CÔNG BỐ

### Bài 1 — N-CA + Paracetamol, DPV/CV

- Mức mục tiêu: Q3/Q4
- Vật liệu: N-CA-700
- Chất phân tích: Paracetamol
- Kỹ thuật: DPV/CV
- Mẫu thật: thuốc viên paracetamol
- Cấu trúc kết quả đề xuất:
  1. Characterization: SEM, BET, Raman, XPS N at%, FTIR
  2. Electrochemical baseline: CV/EIS N-CA vs GCE
  3. Optimization DPV: pH, pulse amplitude, pulse width, step potential
  4. Analytical performance: LOD, LOQ, linear range, sensitivity
  5. Selectivity: interference test
  6. Real sample: tablet recovery

### Bài 2 — Fe/N-CA + Pb²⁺/Zn²⁺, SWASV

- Mức mục tiêu: Q1/Q2
- Vật liệu: Fe/N-CA-800/750
- Chất phân tích: Pb²⁺/Zn²⁺, có thể mở rộng Cd²⁺ nếu dữ liệu tốt
- Kỹ thuật: SWASV
- Mẫu thật: nước máy, nước sông
- Cấu trúc kết quả đề xuất:
  1. Characterization: SEM, TEM, BET, Raman, XPS Fe/N, XRD
  2. Electrochemical baseline: CV/EIS GCE vs N-CA vs Fe/N-CA
  3. Optimization SWASV: pH, E_dep, t_dep, SW parameters
  4. Analytical performance Pb²⁺
  5. Analytical performance Zn²⁺
  6. Simultaneous detection: peak separation Pb²⁺/Zn²⁺
  7. Selectivity: ion interference
  8. Real sample: spike-and-recovery

Lưu ý chiến lược:
- Nếu dữ liệu Fe/N-CA đủ mạnh, ưu tiên submit Bài 2 trước để tránh mất tính mới.
- Bài 1 có thể đóng vai trò nền phương pháp và đối chứng N-CA.

---

## 20. ĐÓNG GÓP DỮ LIỆU GỐC (Original Contributions)

1. Gravimetry hao hụt khối lượng xơ dừa Bến Tre sau tiền xử lý NaOH, dựa trên sấy 105°C trước/sau xử lý.
2. Tổ hợp vật liệu mới: xơ dừa Bến Tre → N-CA / Fe/N-CA → điện cực phân tích điện hóa.
3. Hệ vật liệu so sánh N-CA-700 và Fe/N-CA-800/750 để chứng minh vai trò Fe–Nₓ.
4. Nền điện hóa kép: paracetamol bằng DPV/CV và kim loại nặng bằng SWASV.
5. Kết nối kế thừa liên ngành: supercapacitor cho cấu trúc xốp/độ dẫn, ORR cho Fe–Nₓ, electrochemical sensor cho hiệu năng phân tích.

---

## 21. TÀI LIỆU THAM CHIẾU CHÍNH

- Fauziyah 2020 — N-CA từ coir, NH₄OH:Urea, ORR: doi:10.1021/acs.iecr.0c03771
- N-CA coir+EFB, pyridinic-N, 2024: doi:10.1021/acsomega.3c09297
- Wu 2024 — Fe-doped algae CA, dopamine sensor: doi:10.3390/s24092787
- Onfray 2023 — biomass carbon sensing review: doi:10.3390/mi14091688
- Carbon aerogel / supercapacitor benchmark: doi:10.3390/nano13050817
- Biomass carbon electrochemical sensing review: doi:10.1021/acs.iecr.2c03058
- Heavy metal ion sensing review: doi:10.3390/bios14010009
- Paracetamol Fe–NC/GCE DPV: doi:10.3390/molecules28073006
- N-CMOS paracetamol: doi:10.1039/d1an00966d
- Zn²⁺ SWASV MWCNT: doi:10.1016/j.heliyon.2023.e17346
- Zn²⁺ disposable ASV: doi:10.1021/ac500277j

---

## 22. CHECKLIST TRIỂN KHAI MẺ ĐẦU TIÊN

| Nhóm việc | Checklist |
|---|---|
| Trước tổng hợp | Nghiền xơ dừa; chuẩn bị NaOH; cân mẫu khô trước xử lý |
| Sau tiền xử lý | Sấy 105°C; cân mẫu khô; tính weight-loss |
| Sol-gel | Duy trì ice bath; ghi nhiệt độ trong suốt siêu âm |
| Gelation | Chụp ảnh gel sau −5°C/24h |
| Solvent exchange | Ghi tỷ lệ ethanol/gel; ghi thời gian và nhiệt độ |
| Freeze drying | Ghi thời gian cấp đông và thông số máy nếu có |
| Pyrolysis | Ghi chương trình nhiệt, lưu lượng N₂, yield |
| Fe impregnation | Cân FeCl₃·6H₂O theo 1% và 5%; ghi thời gian ngâm |
| Post-treatment | Ghi acid leaching, rửa, sấy, annealing |
| Screening | Raman, conductivity, contact angle, dispersibility |
| Characterization | SEM/TEM, BET/BJH, XPS, XRD, FTIR, TGA |
| Electrochemistry | CV/EIS trong K₃Fe(CN)₆/KCl |
| Sensing | DPV paracetamol; SWASV Pb²⁺/Zn²⁺/Cd²⁺ |

---

## 23. KẾT LUẬN CHUẨN HÓA

Cấu hình chuẩn để triển khai là:

| Hạng mục | Giá trị chốt |
|---|---|
| Cellulose pulp | 1 g |
| Dung môi sol-gel | 11 mL NH₃ 25% + 4 g urea + 5 mL H₂O |
| Sonication | 30 phút, pulse 2s on / 1s off, ice bath ≤10°C |
| Gelation | −5°C/24h |
| Ethanol coagulation | Ethanol 98%, 15 mL/mL gel, 0–5°C, 24h |
| Washing | DI water 24h, thay 1–2 lần |
| Freeze dry pre-freeze | −20°C, ≥12h |
| Pyrolysis N-CA | 700°C, N₂, giữ 2h |
| Pyrolysis nền Fe/N-CA | 800°C, N₂, giữ 2h |
| Fe impregnation | 1% và 5% Fe, ethanol, 24h |
| Acid leaching | HCl 0.5M, 80°C, 8h |
| Annealing lần 2 | 750°C, N₂, 1h |
| Ink | 5 mg/mL |
| Drop-cast | 5–8 µL trên GCE 3 mm |
| Binder | Chitosan 1% hoặc Nafion 117, ink:Nafion = 40:1 |
| Baseline | 5–10 mM K₃Fe(CN)₆ / 0.1M KCl |
| Kim loại nặng | SWASV, acetate buffer pH 4.5 |
| Paracetamol | DPV/CV, PBS pH 7.0–7.4 |

Điểm kiểm chứng quan trọng sau mẻ đầu tiên:

**Raman I_D/I_G → XPS N/Fe → BET/BJH → CV ΔE_p → EIS R_ct**

Nếu 5 chỉ số này đạt, vật liệu đủ nền để chuyển sang tối ưu DPV/SWASV và xây dựng phần analytical performance.
