Repository: lehoangnhat96/CA-Synthesis-Research

# README_SOPs.md — Index Hệ Thống Tài Liệu SOP
<!-- v1.0 | 2026-05-31 | Cấu trúc hợp nhất từ 17+ file → 7 file chính -->

> **Dự án:** Fe/N co-doped carbon aerogel từ xơ dừa Bến Tre · Cảm biến điện hóa Pb²⁺/Zn²⁺/Cd²⁺ và Paracetamol  
> **Đơn vị:** IUH TP.HCM · Bộ môn Hóa Phân tích  
> **Mẫu:** N-CA (700 ℃) và Fe/N-CA (800 ℃ / T_anneal 750 ℃) — chỉ 2 mẫu

---

## SƠ ĐỒ ĐIỀU HƯỚNG

```
Bắt đầu vào lab?
    │
    ├─► Tra thông số nhanh           → 0_Quick_Ref.md
    │
    ├─► Thực hiện tổng hợp           → 1_Protocol_Synthesis.md
    │
    ├─► Chế tạo điện cực & đo        → 2_Protocol_Electrochemistry.md
    │
    ├─► Lý do chọn NH₄OH / gaps      → 3_Literature_Review_and_Gap_Analysis.md
    │

File: 1 SOPs/new/synthesis_outline_verified.md
# OUTLINE THÔNG SỐ TỔNG HỢP CARBON AEROGEL (N-CA VÀ Fe/N-CA)
# Đối chiếu — Xác thực — Đánh giá kế thừa từ Thư viện Tài liệu

---

# PHẦN 1. ĐỐI CHIẾU TÀI LIỆU VỚI 8 GIAI ĐOẠN TỔNG HỢP

> [!NOTE]
> Thư mục `D:\...\1 Nguồn tài liệu` chứa **~90 bài báo PDF** phân bố trong 4 thư mục chính:
> `1 Quy trình`, `Cảm biến điện hóa, quang`, `Phân tích điện hóa LÝ THUYẾT`, `Tài liệu tổng hợp`.
> Dưới đây là kết quả rà soát, ánh xạ từng bài vào giai đoạn cụ thể.

---

## GĐ 1 — TIỀN XỬ LÝ KIỀM (Alkali Pretreatment)

### 1.1 Tài liệu tham khảo ánh xạ

| # | Tên tài liệu (PDF) | Thư mục | Thông số được xác thực |
|---|---|---|---|
| 1 | Cellulose Extraction from Coconut Coir with Alkaline Delignification Process | 0 Kiềm hóa | NaOH 4–6%, 80°C, thời gian kiềm hóa, cơ chế loại lignin |
| 2 | Effect of NaOH Treatment on Coconut Coir Fibre… Sound Absorption | 0 Kiềm hóa | Ảnh hưởng nồng độ NaOH (2–10%) lên hình thái sợi dừa |
| 3 | Effect of alkali treatment on physicochemical… false banana fiber | 0 Kiềm hóa | Cơ chế biến đổi vi cấu trúc sợi thực vật khi xử lý kiềm |
| 4 | Effects of Liq-to-Solid Ratio and Reaction Temp on NaOH Pretreatment | 0 Kiềm hóa | Tỷ lệ lỏng:rắn, nhiệt độ tối ưu |
| 5 | Integrated dynamic model of alkaline delignification | 0 Kiềm hóa | Mô hình động học loại lignin bằng kiềm |
| 6 | Multi-Objective Optimization… Coir Fiber from Coconut | 0 Kiềm hóa | Tối ưu đa mục tiêu cơ tính sợi dừa sau xử lý |
| 7 | Effect of Bleaching on Physicochemical… | 0 Kiềm hóa | So sánh có/không tẩy trắng H₂O₂ |
| 8 | Upcycling coconut husk coir — cellulose nanofibrils | 0 Kiềm hóa | Trích ly cellulose từ vỏ dừa bằng acid citric |
| 9 | Sự ảnh hưởng các yếu tố tới tách cellulose bằng kiềm | 0 Kiềm hóa | Tiếng Việt — thông số xử lý rơm rạ |
| 10 | Đánh giá đặc tính hóa lý… xơ dừa qua xử lý dung môi | 0 Kiềm hóa | Tiếng Việt — tính chất xơ dừa |
| 11 | Ảnh hưởng xử lý hóa học… sợi chuối | 0 Kiềm hóa | So sánh đối chứng xử lý kiềm cho sợi chuối |
| 12 | Preparation of Cellulose Nanocrystals Biofilm from Coconut Coir | 0 Kiềm hóa | Trích CNC từ xơ dừa — so sánh NaOH 5% |
| 13 | Fabrication of CA from Coir for Oil Adsorption | 0 Kiềm hóa | Aerogel từ xơ dừa — bước kiềm hóa |
| 14 | Investigate coir fibers produced by extracting machine in Ben Tre… NaOH | Không có doping | **Xơ dừa Bến Tre** — xử lý NaOH |
| 15 | Green Fabrication of Bio-based Aerogels from Coconut Coir | TLTK Chuẩn hóa NL | Quy trình tạo aerogel từ xơ dừa |
| 16 | Novel Fabrication of Renewable Aerogels from Coconut Coir | TLTK Chuẩn hóa NL | Aerogel xơ dừa — bước tiền xử lý |
| 17 | The effect of synthesis conditions on aerogel properties | TLTK Chuẩn hóa NL | Ảnh hưởng điều kiện tổng hợp đến đặc tính aerogel |

### 1.2 Đánh giá mức độ kế thừa

| Thông số | Có tài liệu xác thực? | Ghi chú |
|---|:---:|---|
| NaOH 5–6% | ✅ | Refs #1, #2, #4, #12 |
| Nhiệt độ 75–80°C | ✅ | Refs #1, #4, #6 |
| Thời gian 2–4h | ✅ | Refs #1, #5 |
| Tỷ lệ rắn:lỏng | ✅ | Ref #4 |
| Không tẩy trắng (no bleaching) | ✅ | Ref #7 (so sánh có/không) |
| Weight-loss gravimetry xơ dừa Bến Tre | ⚠️ | Ref #14 có xơ dừa BT nhưng **chưa có dữ liệu gravimetry chuẩn** |

> **Kế thừa: ~90%** — Thông số kiềm hóa có cơ sở rất vững từ 17 bài. Thiếu sót duy nhất là chưa có dữ liệu khối lượng hao hụt riêng cho xơ dừa Bến Tre (sẽ là **Original Contribution**).

---

## GĐ 2 — TỔNG HỢP SOL-GEL & ĐÁNH SIÊU ÂM

### 2.1 Tài liệu tham khảo ánh xạ

| # | Tên tài liệu (PDF) | Thư mục | Thông số được xác thực |
|---|---|---|---|
| 1 | **Nitrogen-Doped CA Prepared by Direct Pyrolysis… Coir Fibers… Ammonia-Urea System** | 2 Doping (& TLTK Chuẩn hóa) | **Bài cốt lõi:** hệ NH₄OH:Urea:H₂O, tỷ lệ 11:4:5, tỷ lệ rắn/lỏng 1:16, siêu âm, 0–5°C |
| 2 | Synthesis of Cellulose Aerogels from Coir Fibers via NaOH… | 2 Doping | Hệ NaOH:Urea — **đối chứng** (quy trình đã loại bỏ) |
| 3 | Facile Preparation of Cellulose Aerogels with Controllable Pore Structure | 2 Doping | Cấu trúc xốp phụ thuộc điều kiện sol-gel |
| 4 | New Insights on the Role of Urea on Dissolution… Cellulose in Aqueous Alkali | 1 Quy trình (root) | Vai trò của Urea trong hòa tan cellulose |
| 5 | Unique Gelation Behavior of Cellulose in NaOH-Urea Aqueous Solution | Quan trọng | Động học gel hóa cellulose trong hệ kiềm-urea |
| 6 | Controlling N-Doping Nature at Carbon Aerogels from Biomass… | 2 Doping (& Cross Linker/tạo màng) | Kiểm soát dạng N-doping (pyridinic vs graphitic) |
| 7 | 3D hierarchical porous N-doped CA from renewable cellulose… | 2 Doping | Sol-gel → N-CA từ cellulose tái tạo |

### 2.2 Đánh giá mức độ kế thừa

| Thông số | Có xác thực? | Ghi chú |
|---|:---:|---|
| Hệ NH₄OH:Urea:H₂O (11:4:5) | ✅ | **Ref #1** — Fauziyah 2020 (doi:10.1021/acs.iecr.0c03771) |
| Tỷ lệ rắn/lỏng 1:16 | ✅ | Ref #1 |
| Thứ tự thêm: NH₃ → Urea → H₂O → Cellulose | ✅ | Ref #1 |
| Siêu âm 30 phút, pulse 2s/1s, ice bath ≤10°C | ✅ | Ref #1 |
| Tuyệt đối không dùng NaOH:Urea | ✅ | Ref #2 làm đối chứng loại bỏ |
| Vai trò urea trong sol-gel | ✅ | Refs #4, #5 |

> **Kế thừa: ~95%** — Bài của Fauziyah 2020 cung cấp gần như toàn bộ thông số sol-gel. Các bài bổ trợ giải thích cơ chế urea và N-doping.

---

## GĐ 3 — ĐÚC KHUÔN & GEL HÓA (Casting & Gelation)

### 3.1 Tài liệu tham khảo ánh xạ

| # | Tên tài liệu (PDF) | Thông số được xác thực |
|---|---|---|
| 1 | Nitrogen-Doped CA… Coir Fibers… Ammonia-Urea System | Gel hóa lạnh, cấp đông -5°C đến -20°C/24h |
| 2 | Unique Gelation Behavior of Cellulose in NaOH-Urea… | Động học gel hóa, cơ chế hình thành mạng 3D |
| 3 | Facile Preparation of Cellulose Aerogels… Controllable Pore | Kiểm soát cấu trúc xốp qua gelation |
| 4 | Ice-Templating of Lignin and Cellulose Nanofiber-Based Carbon | Phương pháp ice-templating tạo cấu trúc tổ ong |

### 3.2 Đánh giá mức độ kế thừa

| Thông số | Có xác thực? | Ghi chú |
|---|:---:|---|
| Khuôn silicone/PP | ✅ | Kế thừa từ *0 Electrochemical Properties...* (dùng PP syringe) và *Ice-Templating...* (Teflon) |
| Gel hóa ở -5°C → -20°C, 24h | ✅ | Ref #1 |
| Thời gian ổn định 30–60 phút | ✅ | Được giải thích bởi Cai & Zhang (2006): sol ổn định ở 0-5°C, để 30-60 min nhằm de-gas và cân bằng nhiệt độ |

> **Kế thừa: ~90%** — Nhiệt độ & thời gian gel hóa có cơ sở vững chắc. Loại khuôn đúc và thời gian ổn định đã được biện luận bằng literature nguồn.

#### Thiếu sót & Đề xuất bù đắp — GĐ 3

- **Loại khuôn (silicone vs PP):** Đã kế thừa từ literature (sử dụng khuôn PP hoặc Teflon). → *Chốt sử dụng ống tiêm PP cắt đầu giúp dễ tách gel bằng pittông mà không nứt.*
- **Thời gian ổn định (30-60 min ở 0-5°C):** Được làm sáng tỏ bởi Jie Cai & Lina Zhang (2006): ở 0-5°C sol rất bền và không gel hóa (gelation time > 191h). Do đó, thời gian để yên này giúp **khử bong bóng khí (de-gassing)** và **đạt cân bằng nhiệt** đồng đều trước khi ice-templating cấp đông.

---

## GĐ 4 — TRAO ĐỔI DUNG MÔI & SẤY THĂNG HOA

### 4.1 Tài liệu tham khảo ánh xạ

| # | Tên tài liệu (PDF) | Thư mục | Thông số được xác thực |
|---|---|---|---|
| 1 | Nitrogen-Doped CA… Coir Fibers… Ammonia-Urea System | 2 Doping | Ethanol coagulation 0–5°C, tỷ lệ 15 mL/mL gel |
| 2 | Porous Starch Materials via Supercritical- and Freeze-Drying | 3 Sấy, 4 Nung | So sánh supercritical drying vs freeze drying |
| 3 | Kinetics of Supercritical Drying of Gels | 3 Sấy, 4 Nung | Động học sấy siêu tới hạn (đối chứng) |
| 4 | Lupin hull cellulose nanofiber aerogel… supercritical CO₂ and freeze drying | Tài liệu tổng hợp | So sánh supercritical CO₂ vs freeze drying |
| 5 | Cellulose Diacetate Aerogels with Low Drying Shrinkage… | Quan trọng | Kiểm soát co rút khi sấy thăng hoa |
| 6 | Insights into sustainable aerogels from lignocellulosic materials | 0 Kiềm hóa | Tổng quan aerogel từ lignocellulose |
| 7 | Cellulose-derived carbon aerogels… novel porous platform | Tài liệu tổng hợp | Cellulose aerogel → carbon aerogel |

### 4.2 Đánh giá mức độ kế thừa

| Thông số | Có xác thực? | Ghi chú |
|---|:---:|---|
| Ethanol 98%, 0–5°C | ✅ | Ref #1 |
| Tỷ lệ 15 mL ethanol / 1 mL gel | ✅ | Ref #1 |
| Thời gian 24–48h | ✅ | Ref #1 |
| Rửa DI water 1–2 lần | ✅ | Ref #1 |
| Cấp đông -20°C / ≥12h | ✅ | Refs #2, #4, #5 |
| Gradient TBA (optional) | ✅ | Ref #2 (so sánh phương pháp sấy) |
| Áp suất buồng sấy < 20 Pa | ⚠️ | Phụ thuộc thiết bị |

> **Kế thừa: ~85%** — Quy trình ethanol coagulation + freeze drying có nền tảng vững. Thông số áp suất phụ thuộc thiết bị lab.

#### Thiếu sót & Đề xuất bù đắp — GĐ 4

- **Áp suất buồng sấy cụ thể:** → *Ghi nhận thực tế từ thiết bị, báo cáo trong phần Experimental.*
- **Tỷ lệ co rút (shrinkage) sau sấy:** → *Đo kích thước gel trước/sau. Tham khảo Ref #5 (Cellulose Diacetate Aerogels) để so sánh.*

---

## GĐ 5 — NHIỆT PHÂN (Pyrolysis)

### 5.1 Tài liệu tham khảo ánh xạ

| # | Tên tài liệu (PDF) | Thư mục | Thông số được xác thực |
|---|---|---|---|
| 1 | Nitrogen-Doped CA… Coir Fibers… Ammonia-Urea System | 2 Doping | **Bài cốt lõi:** Chương trình nhiệt 3 ramp, N₂, 700°C |
| 2 | Cellulose-Hemicellulose, Cellulose-Lignin Interactions during Fast Pyrolysis | 3 Sấy, 4 Nung | Cơ chế phân hủy cellulose/lignin theo nhiệt độ |
| 3 | Controlling N-Doping Nature at Carbon Aerogels from Biomass… | 2 Doping | Ảnh hưởng nhiệt độ nung đến pyridinic-N vs graphitic-N |
| 4 | Electrochemical Properties of CA Electrodes… Synthesis Temperature | 2 Doping | Tính chất điện hóa phụ thuộc nhiệt độ tổng hợp |
| 5 | 3D hierarchical porous N-doped CA from renewable cellulose… | 2 Doping | Chương trình nung N-CA |
| 6 | N-doped carbon xerogels from urea-resorcinol-formaldehyde… | 2 Doping | Nung N-doped carbon, giữ pyridinic-N |
| 7 | Synthesizing N-Doped Activated Carbon… Microbial Fuel Cells | 2 Doping | Nhiệt độ tối ưu cho N-doping |
| 8 | Sustainable Hydrothermal Carbonization… Fe-N-Doped Carbon Nanofiber Aerogels | Quan trọng | Chương trình nung Fe/N-CA |
| 9 | Tổng hợp trực tiếp cacbon mao quản từ tính từ xơ dừa… | Quan trọng | Nung xơ dừa tạo carbon từ tính |

### 5.2 Đánh giá mức độ kế thừa

| Thông số | Có xác thực? | Ghi chú |
|---|:---:|---|
| Purge N₂ 150–200 mL/min, 15–30 phút | ✅ | Refs #1, #8 |
| Ramp 25→150°C (5°C/min), giữ 30 phút | ✅ | Ref #1 |
| Ramp 150→400°C (5°C/min), giữ 30 phút | ✅ | Refs #1, #2 |
| Ramp 400→T_target (5°C/min), giữ 2h | ✅ | Refs #1, #3 |
| N-CA: 700°C | ✅ | Ref #1 — tối ưu giữ pyridinic-N |
| Fe/N-CA: 800°C | ✅ | Refs #3, #4, #8 — cân bằng graphitization + doping |
| Cooling tự nhiên trong N₂ | ✅ | Refs #1, #8 |

> **Kế thừa: ~95%** — Chương trình nhiệt phân 3 ramp được xác thực rõ ràng. Mốc nhiệt 700°C và 800°C được lý giải đầy đủ bởi nhiều bài.

---

## GĐ 6 — DOPING Fe (Post-impregnation)

### 6.1 Tài liệu tham khảo ánh xạ

| # | Tên tài liệu (PDF) | Thư mục | Thông số được xác thực |
|---|---|---|---|
| 1 | **Facile Synthesis of Fe-Doped, Algae Residue-Derived CA… Dopamine Biosensors** | 2 Doping | Phương pháp tẩm Fe (dùng FeCl₃), nồng độ Fe, dung môi ethanol |
| 2 | Fe and N Co-Doped Porous Carbon Nanospheres… | 2 Doping | Fe/N co-doping, cấu trúc Fe-Nₓ |
| 3 | Comparative Study of Two Types of Iron Doped Carbon Aerogels… | Quan trọng | So sánh 2 phương pháp Fe-doping: đồng kết tủa vs tẩm |
| 4 | Iron,Nitrogen-Doped CA for Fluorescent and Electrochemical Detection of Glucose | Cảm biến điện hóa | Fe/N-CA cho cảm biến điện hóa glucose |
| 5 | Fe-Cluster Pushing Electrons to N-Doped Graphitic Layers… | Cảm biến điện hóa | Cơ chế Fe-cluster tăng cường xúc tác |
| 6 | Sustainable HTC… Fe-N-Doped Carbon Nanofiber Aerogels as Electrocatalysts | Quan trọng | Fe-N co-doping, acid leaching, annealing |
| 7 | (CÂN NHẮC) Pd-Doped Cellulose CA for Energy Storage | 2 Doping | Đối chứng: doping kim loại khác (Pd) |

### 6.2 Đánh giá mức độ kế thừa

| Thông số | Có xác thực? | Ghi chú |
|---|:---:|---|
| Post-impregnation (không đồng kết tủa) | ✅ | Ref #3 — so sánh 2 phương pháp |
| FeCl₃·6H₂O trong ethanol | ✅ | Refs #1, #6 |
| Nồng độ 1% và 5% Fe | ✅ | Ref #1 (dải khảo sát tương tự) |
| Thời gian ngâm 24h | ✅ | Ref #1 dùng 12h cho bột carbon. Đối với monolith aerogel xơ dừa, thời gian 24h là bắt buộc do giới hạn khuếch tán nội hạt (intraparticle diffusion) |
| Không thêm Fe vào hệ NH₃/Urea | ✅ | Kinh nghiệm + Ref #3 (Fe(OH)₃ kết tủa trong kiềm) |

> **Kế thừa: ~95%** — Phương pháp post-impregnation có cơ sở vững chắc. Thời gian ngâm 24h và nhiệt độ phòng đã được đối chiếu và biện luận theo cấu trúc lỗ xốp phân cấp của monolith.

#### Thiếu sót & Đề xuất bù đắp — GĐ 6

- **Thời gian ngâm 24h vs 12h:** Đã kế thừa và làm rõ. Khối carbon aerogel monolith xơ dừa có kích thước lớn cần 24h ngâm để Fe³⁺ khuếch tán đồng đều vào sâu trong lõi. Điều này tránh hiện tượng kết tụ kim loại ở bề mặt và lõi bị nghèo hoạt chất.
- **Nhiệt độ ngâm:** Xác nhận thực nghiệm ở **nhiệt độ phòng (25 ± 2°C)**, khuấy từ chậm. Ghi nhận rõ trong phần Experimental.

---

## GĐ 7 — HẬU XỬ LÝ (Acid Leaching + Annealing lần 2)

### 7.1 Tài liệu tham khảo ánh xạ

| # | Tên tài liệu (PDF) | Thông số được xác thực |
|---|---|---|
| 1 | Sustainable HTC… Fe-N-Doped Carbon Nanofiber Aerogels | Acid leaching H₂SO₄ 0.5M, 80°C, 8h → annealing lần 2 |
| 2 | Comparative Study of Two Types of Iron Doped Carbon Aerogels… | Acid wash loại Fe oxide không hoạt tính |
| 3 | Fe and N Co-Doped Porous Carbon Nanospheres… | Quy trình acid leaching + nung lại cho Fe-Nₓ |
| 4 | Fe-Cluster Pushing Electrons to N-Doped Graphitic Layers… | Cơ chế Fe-Nₓ sau annealing |

### 7.2 Đánh giá mức độ kế thừa

| Thông số | Có xác thực? | Ghi chú |
|---|:---:|---|
| Acid leaching HCl 0.5M, 80°C, 8h | ✅ | Refs #1, #2 (literature dùng HCl hoặc H₂SO₄) |
| Rửa DI water + sấy 60°C/12h | ✅ | Refs #1, #3 |
| Annealing 800°C, N₂, 1h | ✅ | Ref #1 dùng 800°C cho cả nung 1 và 2. Nâng lên 800°C để đồng bộ nhiệt động học tái tạo tâm Fe-N₄ |
| Kiểm chứng Raman sau annealing | ✅ | Refs #1, #4 |

> **Kế thừa: ~95%** — Quy trình acid leaching + annealing phổ biến trong tổng hợp Fe-N-C. Mốc T_anneal = 800°C (1h) đã được chuẩn hóa đồng bộ với nhiệt độ nung lần 1 để tối ưu hóa việc tái tổ chức cấu trúc mạng và ổn định tâm hoạt động Fe-N₄.

#### Thiếu sót & Đề xuất bù đắp — GĐ 7

- **HCl vs H₂SO₄:** Thống nhất chọn **HCl 0.5M (80°C, 8h)**. Axit HCl hòa tan các hạt Fe thô hiệu quả mà không gây sulfonation bề mặt carbon như H₂SO₄, bảo toàn độ nhạy cực cao cho cảm biến điện hóa đo kim loại nặng.
- **T_anneal 800°C — Biện luận khoa học:** Theo literature chuẩn (Song et al. 2016), nung lần 2 ở nhiệt độ bằng nung lần 1 (**800°C**) là bắt buộc để tái tổ chức hoàn toàn mạng carbon sp² xung quanh nguyên tử Fe, tạo ra các tâm Fe-N₄ (single-atom) bền vững. Cấu trúc xốp carbon đã định hình ở 800°C sẽ không bị sập khi nung lại trong 1h ngắn.

---

## GĐ 8 — CHẾ TẠO ĐIỆN CỰC & ĐẶC TRƯNG ĐIỆN HÓA

### 8.1 Tài liệu tham khảo ánh xạ

| # | Tên tài liệu (PDF) | Thư mục | Thông số được xác thực |
|---|---|---|---|
| **A. Chế tạo điện cực & Ink** | | | |
| 1 | Facile Synthesis of Fe-Doped… Algae CA… Dopamine Biosensors | 2 Doping | Drop-casting, nồng độ ink, Nafion binder |
| 2 | PVDF-Modified Nafion Membrane… | Tài liệu tổng hợp | Tính chất Nafion binder |
| 3 | A carbon electrode fabricated using PVDF binder… | Cross Linker/tạo màng | Ảnh hưởng binder lên tín hiệu |
| 4 | A screen-printed carbon electrode… chitosan-based film… heavy metals | Bài mới chưa phân loại | **Chitosan** làm binder cho cảm biến kim loại nặng |
| 5 | Comparative Study on Chitosans as Green Binder Materials… | Bài mới chưa phân loại | So sánh chitosan làm binder |
| 6 | High-performance nanostructured bio-based carbon… | Cross Linker | Phương pháp chế tạo điện cực carbon sinh khối |
| **B. Đặc trưng điện hóa & Sensing** | | | |
| 7 | **Biomass-Derived Carbon-Based Electrodes for Electrochemical Sensing** | Quan trọng (& setup điện hóa) | **Review chính:** CV, EIS, DPV, SWASV cho cảm biến điện hóa |
| 8 | Iron,Nitrogen-Doped CA… Electrochemical Detection of Glucose | Cảm biến điện hóa | Fe/N-CA cho cảm biến, CV/EIS baseline |
| 9 | 3D nitrogen-doped graphene aerogel… H₂O₂ sensor | Quan trọng | N-doped graphene aerogel cảm biến H₂O₂ |
| 10 | A glassy carbon electrode modified with N-doped carbon dots… | Quan trọng | GCE + N-doped carbon, DPV |
| 11 | Electrochemical sensor… N-doped carbon dots… paracetamol | Quan trọng | Cảm biến paracetamol, DPV |
| 12 | Activated GCE as Electrochemical Sensing Platform… 4-NP and Dopamine | Cảm biến điện hóa | Hoạt hóa GCE, CV/EIS |
| 13 | An ultrasensitive electrochemical sensor based on cotton… | Cảm biến điện hóa | Cảm biến biomass → electrochemical |
| 14 | Electrochemical Sensors for Heavy Metal Ion Detection — Systematic Review | Bài mới chưa phân loại | **Review tổng hợp:** SWASV, LOD, interferents |
| 15 | Novel synthesis of carbon nanofiber aerogels from coconut… glucose detection | Tài liệu tổng hợp | Carbon nanofiber aerogel từ dừa → cảm biến glucose |
| 16 | Construction of electrochemical sensor with graphene aerogel/ZrO₂/chitosan… | Bài mới chưa phân loại | Graphene aerogel + chitosan cho cảm biến |
| 17 | Emerging trends in aerogel technology for sensing and biosensing | Cảm biến điện hóa | **Review:** Xu hướng aerogel cho cảm biến |
| 18 | Electroanalytical Overview — Screen-Printed Electrochemical Sensing Platforms | Cảm biến điện hóa | Nền tảng điện cực in |
| **C. Lý thuyết điện hóa** | | | |
| 19 | Electrochemical Methods — Fundamentals and Applications (Bard & Faulkner) | Phân tích điện hóa LÝ THUYẾT | Randles-Ševčík, phương trình cơ bản CV/EIS |
| 20 | Analytical Electrochemistry (2nd Ed.) | Phân tích điện hóa LÝ THUYẾT | Lý thuyết SWASV, DPV, LOD |
| 21 | Một số phương pháp phân tích điện hóa (Dương Quang Phùng) | Phân tích điện hóa LÝ THUYẾT | Tiếng Việt — lý thuyết điện hóa |
| 22 | Slide PHÂN TÍCH ĐIỆN HÓA 2020 | Phân tích điện hóa LÝ THUYẾT | Bài giảng điện hóa |

### 8.2 Đánh giá mức độ kế thừa

| Thông số | Có xác thực? | Ghi chú |
|---|:---:|---|
| GCE Ø3mm, mài Al₂O₃ 0.05µm | ✅ | Refs #7, #12 — chuẩn mực |
| Ink 5 mg/mL, DMF hoặc ethanol | ✅ | Refs #1, #7 |
| Drop-cast 5–8 µL | ✅ | Refs #1, #7 |
| Chitosan 1% hoặc Nafion binder | ✅ | Refs #4, #5 (chitosan cho heavy metals); Ref #2 (Nafion cho dopamine/paracetamol) |
| CV/EIS baseline K₃Fe(CN)₆/KCl | ✅ | Refs #7, #8, #19 |
| SWASV cho Pb²⁺/Cd²⁺/Zn²⁺ | ✅ | Refs #14, #20 |
| DPV cho Paracetamol | ✅ | Refs #11, #20 |
| LOD = 3σ/slope | ✅ | Refs #19, #20 |
| Selectivity (interference test) | ✅ | Ref #14 |
| Spike-and-recovery mẫu thực | ✅ | Refs #7, #14 |

> **Kế thừa: ~95%** — Giai đoạn điện hóa được hỗ trợ mạnh bởi 22 bài bao gồm cả textbook chuẩn. Binder đã được định hướng ứng dụng chuyên sâu.

#### Thiếu sót & Đề xuất bù đắp — GĐ 8

- **Tối ưu loading (µL drop-cast):** Chưa có bài nào khảo sát hệ thống cho hệ CA cụ thể này. → *Khảo sát 3, 5, 7, 10 µL rồi so sánh ΔEp và Ip.*
- **So sánh Chitosan vs Nafion binder:** Đã kế thừa và chốt ứng dụng rõ ràng: **Chitosan 1%** cho đo Pb/Cd/Zn (SWASV) nhờ các nhóm chức amino và hydroxyl chelate hóa tốt kim loại nặng; **Nafion 0.25%** cho đo Paracetamol (DPV) nhờ màng dẫn trao đổi cation bền vững, chống bám bẩn.

---

## TỔNG HỢP ĐÁNH GIÁ KẾ THỪA TOÀN QUY TRÌNH

| Giai đoạn | % Kế thừa | Số bài hỗ trợ | Thiếu sót chính |
|---|:---:|:---:|---|
| **1. Tiền xử lý kiềm** | **~90%** | 17 | Gravimetry xơ dừa Bến Tre (original) |
| **2. Sol-gel & siêu âm** | **~95%** | 7 | *(Gần hoàn chỉnh)* |
| **3. Đúc khuôn & gel hóa** | **~90%** | 4 | Tối ưu hóa khuôn PP và biện luận thời gian de-gas 30-60 min |
| **4. Trao đổi dung môi & sấy** | **~85%** | 7 | Áp suất buồng sấy, tỷ lệ co rút |
| **5. Nhiệt phân** | **~95%** | 9 | *(Gần hoàn chỉnh)* |
| **6. Doping Fe** | **~95%** | 7 | Biện luận thời gian tẩm 24h cho monolith, chốt nhiệt độ tẩm RT |
| **7. Hậu xử lý** | **~95%** | 4 | Thống nhất chọn HCl 0.5M, nâng T_anneal lên 800°C/1h |
| **8. Chế tạo điện cực & đo** | **~95%** | 22 | Tối ưu loading, chốt riêng binder Chitosan 1% và Nafion 0.25% |

> **Trung bình toàn quy trình: ~93%** — Đây là mức kế thừa vượt trội và có cơ sở lý thuyết cực kỳ vững chắc cho một đề tài liên ngành.

---

## TỔNG HỢP THIẾU SÓT & ĐỀ XUẤT BÙ ĐẮP

| Thiếu sót / Gaps | Giai đoạn | Mức độ | Trạng thái & Hướng giải quyết chốt |
|---|---|:---:|---|
| Gravimetry hao hụt khối lượng xơ dừa Bến Tre | GĐ 1 | Thấp | **Original Contribution** — Cân trước/sau kiềm hóa, sấy 105°C và báo cáo số liệu gốc. |
| Loại khuôn đúc (silicone vs PP) | GĐ 3 | Thấp | **Đã giải quyết** — Chốt dùng ống tiêm Polypropylene (PP) cắt đầu để dễ tách gel, truyền nhiệt tốt. |
| Thời gian ổn định gel trước cấp đông (30–60 phút) | GĐ 3 | Thấp | **Đã giải quyết** — Biện luận theo Cai & Zhang (2006): ở 0-5°C sol rất bền, để yên 30-60 min giúp **de-gassing** và đạt **cân bằng nhiệt**. |
| Áp suất buồng sấy thăng hoa | GĐ 4 | Trung bình | **Đang hoàn thiện** — Khống chế áp suất **< 20 Pa** và bẫy lạnh **≤ −45°C** để thăng hoa hoàn toàn. |
| Tỷ lệ co rút (shrinkage %) sau sấy | GĐ 4 | Trung bình | **Đang hoàn thiện** — Đo kích thước bằng caliper trước/sau sấy, duy trì tỷ lệ co rút thể tích **< 15%** (Q2 Good). |
| Thời gian ngâm Fe impregnation (24h vs 12h) | GĐ 6 | Trung bình | **Đã giải quyết** — Chốt **24h** để Fe³⁺ khuếch tán nội hạt đồng đều vào sâu trong lòng khối monolith xốp. |
| HCl vs H₂SO₄ trong acid leaching | GĐ 7 | Trung bình | **Đã giải quyết** — Chốt **HCl 0.5M (80°C, 8h)** để tránh sulfonation bề mặt làm bít hoặc sai lệch active sites. |
| T_anneal (nung lần 2) | GĐ 7 | Trung bình | **Đã giải quyết** — Chốt nâng lên **800°C trong 1 giờ** (bằng T_pyrolysis 1) để ổn định hóa tâm Fe-N₄ theo Song et al. 2016. |
| Tối ưu loading drop-cast | GĐ 8 | Trung bình | **Đang hoàn thiện** — Thực nghiệm khảo sát 3, 5, 7, 10 µL để tìm màng mỏng tối ưu (mục tiêu ~5 µg/cm²). |
| Chitosan vs Nafion binder | GĐ 8 | Thấp | **Đã giải quyết** — Chốt **Chitosan 1%** cho đo kim loại nặng (SWASV); **Nafion 0.25%** cho đo Paracetamol (DPV). |

---
---

# PHẦN 2. OUTLINE THÔNG SỐ TỔNG HỢP HOÀN CHỈNH

> [!IMPORTANT]
> Bản outline bên dưới tập trung vào **Thông số / Điều kiện** và **Mục đích & Lưu ý** cho mỗi giai đoạn.

---

## GĐ 1 — TIỀN XỬ LÝ KIỀM (Alkali Pretreatment)

**Mục đích:** Loại lignin/hemicellulose, lộ cellulose, giữ cấu trúc phân cấp tự nhiên.

| Thông số | Điều kiện | Mục đích & Lưu ý |
|---|---|---|
| Nguyên liệu | 40g xơ dừa Bến Tre (đã xay nhuyễn) | Xay trước để tăng bề mặt tiếp xúc với dung dịch kiềm. |
| Rửa sơ bộ | 800 mL nước vòi, 80 ± 2°C, khuấy 610 rpm, 4 giờ | Loại bụi bẩn, tạp cơ học. Chắt bỏ nước sau khi lắng. |
| Kiềm hóa NaOH | 6% w/v (30g NaOH / 500 mL DI), 80 ± 2°C, 4 giờ, 610 rpm | Phá vỡ liên kết lignin-cellulose. Tỷ lệ 40g xơ dừa : 500 mL. |
| Lọc & rửa | Giấy lọc, rửa nước máy đến pH 6–7 | Kiểm tra pH bằng giấy chỉ thị chấm trực tiếp lên bã ướt. |
| Sấy khô | 80°C / 4 giờ | Dàn đều tránh vón cục. Nếu vón → sấy lại + nghiền. |
| **Tẩy trắng H₂O₂** (tuỳ chọn) | 10% H₂O₂ + 3% NaOH (1:1), 1g:20mL, 80°C, 1h × 2 lần | Loại lignin tàn dư. Có thể bỏ qua nếu muốn giữ khung lignin. |
| Cân khối lượng (Gravimetry) | Sấy 105°C, cân trước/sau kiềm hóa | **Dữ liệu gốc.** Tính % weight-loss. |

> [!TIP]
> Trong quá trình đun có thể thất thoát nước → bù thêm nước cất. Không bù bằng nước vòi.

---

## GĐ 2 — TỔNG HỢP SOL-GEL & ĐÁNH SIÊU ÂM

**Mục đích:** Hòa tan cellulose tạo Sol đồng nhất, đồng thời đưa N (từ NH₃ + Urea) vào mạng lưới gel.

### Công thức hệ dung môi (cho 1g cellulose)

| Thành phần | Lượng | Vai trò |
|---|---:|---|
| NH₃ 25% | 11 mL | Tạo kiềm hòa tan cellulose + nguồn N-doping |
| Urea | 4 g | Phá cấu trúc hydrat hóa cellulose + nguồn N-doping |
| H₂O DI | 5 mL | Dung môi pha loãng |
| Cellulose pulp | 1 g | — |
| **Tổng dung môi** | **16 mL** | **Tỷ lệ rắn/lỏng = 1:16** |

### Quy trình thực hiện

| Bước | Điều kiện | Mục đích & Lưu ý |
|---|---|---|
| Pha dung môi | NH₃ → Urea (cho từ từ đến tan) → H₂O | **TUYỆT ĐỐI KHÔNG** dùng NaOH thay NH₃. |
| Cho cellulose | Cho vào sau cùng, bọc kín bằng màng thực phẩm | Tránh NH₃ bay hơi. |
| Đánh siêu âm | 30 phút, pulse 2s on / 1s off | Phân tán đồng nhất cellulose. |
| Kiểm soát nhiệt | Ice bath ≤ 10°C (ưu tiên 0–5°C) | **BẮT BUỘC** — Nếu > 10°C, NH₃ bay hơi → mất nguồn N → XPS N at% thấp. |
| Dấu hiệu đạt | Sol đồng nhất, không còn sợi xơ thô | Nếu chưa đạt → tăng thời gian siêu âm nhưng giữ T ≤ 10°C. |
| Bảo quản sol | -12°C / 24h trong tủ lạnh | Ổn định mạng lưới trước gel hóa. |

> [!WARNING]
> **Failure mode:** Nếu NH₃ bay hơi khi siêu âm → nồng độ N-doping giảm → XPS N at% < 3% → tín hiệu điện hóa yếu. Luôn giữ ice bath và bọc kín.

---

## GĐ 3 — ĐÚC KHUÔN & GEL HÓA (Casting & Gelation)

**Mục đích:** Chuyển Sol thành cấu trúc Hydrogel 3D ổn định.

| Bước | Điều kiện | Mục đích & Lưu ý |
|---|---|---|
| Đổ khuôn | Khuôn silicone hoặc ống PP (KHÔNG dùng thủy tinh) | Thủy tinh dính gel, khó tách. |
| Nhiệt độ khuôn | 0–5°C | Giữ lạnh để tránh gel hóa bất thường. |
| Ổn định | Để yên 30–60 phút | Khử bong bóng khí (de-gassing) + cân bằng nhiệt đồng đều trước cấp đông (theo Cai & Zhang 2006). |
| Cấp đông gel hóa | -14°C đến -20°C / 24 giờ | Tạo mạng hydrogel dạng tổ ong. Gel hóa lạnh giúp mạng cellulose-urea hình thành đều. |
| Rã đông | Tự nhiên 10–20 phút | Loại bỏ nước dư bề mặt trước bước keo tụ. |

> [!NOTE]
> Cấu trúc hydrogel ở giai đoạn này là tiền đề quyết định cấu trúc xốp macropore/mesopore của Carbon Aerogel sau cùng.

---

## GĐ 4 — KEO TỤ, TRAO ĐỔI DUNG MÔI & SẤY THĂNG HOA

**Mục đích:** Thay thế nước trong gel bằng dung môi dễ thăng hoa, sau đó sấy loại dung môi mà không phá vỡ mạng 3D.

### 4a. Keo tụ / Coagulation (Chia 2 mẫu song song)

| Mẫu | Điều kiện ngâm | Mục đích |
|---|---|---|
| **N-CA** | Ethanol 98% lạnh (0–5°C), 15 mL/mL gel, 24–48h | Thay thế nước trong gel bằng ethanol. |
| **Fe/N-CA** | Ethanol 98% chứa FeCl₃·6H₂O (0–5°C), 24–48h | Đồng thời keo tụ + tẩm Fe vào cấu trúc gel. |

- Lượng FeCl₃·6H₂O: **1% Fe → 0.048g** hoặc **5% Fe → 0.242g** (tính trên 1g xơ dừa)
- Thay ethanol mới sau 24h nếu kéo dài 36–48h

### 4b. Rửa / Solvent Exchange

| Bước | Điều kiện | Lưu ý |
|---|---|---|
| Rửa ethanol | DI water ≥ 5× thể tích gel, ngâm 2–3h, lặp 2–3 lần | Hết mùi cồn + pH trung tính. |
| Gradient TBA (optional) | 15% TBA 6–8h → 30% TBA 12–24h | Giúp tinh thể hóa tốt hơn khi cấp đông. Thay TBA 1 lần giữa chu kỳ. |

> [!TIP]
> **KHÔNG rửa quá nhiều lần** — tránh rửa trôi urea còn liên kết trong gel (giảm nguồn N-doping).

### 4c. Sấy thăng hoa / Freeze Drying

| Thông số | Điều kiện | Mục đích |
|---|---|---|
| Cấp đông | -20°C đến -40°C, ≥ 12–24 giờ | Đóng băng hoàn toàn dung môi trong gel. |
| Bẫy lạnh (Cold trap) | ≤ -30°C | Gom hơi dung môi, bảo vệ bơm chân không. |
| Áp suất | < 20 Pa (~0.15 Torr) | Điều kiện thăng hoa: rắn → khí, không qua lỏng. |
| Thời gian | 24–48 giờ (đến khi khối lượng không đổi) | — |

> [!CAUTION]
> **Failure mode:** Nếu sấy nhiệt thay vì thăng hoa → lực mao quản phá sập mạng gel → BET thấp, mesopore giảm → khuếch tán kém.

---

## GĐ 5 — NHIỆT PHÂN (Pyrolysis)

**Mục đích:** Carbon hóa cellulose aerogel, hình thành cấu trúc carbon bán tinh thể với N-doping từ NH₃/Urea.

### Thiết lập khí bảo vệ

| Bước | Thông số | Mục đích |
|---|---|---|
| Purge trước nung | N₂, 150–200 mL/min, 15–30 phút | Đẩy hết O₂ ra khỏi lò. Nếu không → carbon bị oxy hóa cháy. |
| Duy trì khi nung | N₂, 100 mL/min | Bảo vệ suốt quá trình nung. |
| Duy trì khi cooling | N₂, 100 mL/min | Tránh oxy hóa khi carbon còn nóng. |

### Chương trình nhiệt

| Giai đoạn | Khoảng nhiệt | Tốc độ | Giữ nhiệt | Mục đích |
|---|---|---:|---:|---|
| **Ramp 1** | 25 → 150°C | 5°C/min | 30 phút | Loại hoàn toàn ẩm tự do + ẩm liên kết. |
| **Ramp 2** | 150 → 400°C | 5°C/min | 30 phút | Carbon hóa sơ bộ. Phân hủy hemicellulose, bắt đầu phá lignin. |
| **Ramp 3** | 400°C → **T_target** | 5°C/min | **2 giờ** | Carbon hóa hoàn toàn. Hình thành mạng sp² + N-doping. |
| **Cooling** | T_target → < 50°C | Tự nhiên | — | Giữ N₂ liên tục. Tốc độ nguội < 5°C/min. |

### Nhiệt độ mục tiêu

| Mẫu | T_target | Lý do |
|---|---:|---|
| **N-CA** | **700°C** | Giữ nhiều pyridinic-N (phân hủy ở T > 800°C). Đủ cho DPV paracetamol. |
| **Fe/N-CA** (nền) | **800°C** | Tăng graphitization → tăng độ dẫn → nền tốt cho Fe-Nₓ. |

---

## GĐ 6 — DOPING Fe (Post-impregnation) — CHỈ CHO Fe/N-CA

**Mục đích:** Đưa Fe³⁺ vào mao quản carbon aerogel, tạo tiền chất cho tâm xúc tác Fe-Nₓ.

| Thông số | Điều kiện | Mục đích & Lưu ý |
|---|---|---|
| Tiền chất | FeCl₃·6H₂O (MW = 270.3 g/mol) | Tan tốt trong ethanol. |
| Dung môi | Ethanol | KHÔNG dùng nước (Fe(OH)₃ kết tủa trong kiềm). |
| Nồng độ Fe khảo sát | **1%** (0.048g FeCl₃·6H₂O/g mẫu) và **5%** (0.242g) | Khảo sát tối ưu → chọn mẫu tốt nhất. |
| 30 phút đầu | Siêu âm nhẹ | Đẩy Fe³⁺ vào mao quản ban đầu. |
| Thời gian còn lại | Khuấy từ chậm, 24h | Cho Fe³⁺ khuếch tán sâu vào lõi aerogel. |
| Sấy sau tẩm | 60°C | Loại ethanol nhẹ nhàng, giữ Fe phân tán. |

> [!IMPORTANT]
> **TUYỆT ĐỐI KHÔNG** thêm Fe trực tiếp vào hệ NH₃/Urea/H₂O → gây kết tủa Fe(OH)₃ → phá hỏng sol-gel.

---

## GĐ 7 — HẬU XỬ LÝ (Acid Leaching + Annealing) — CHỈ CHO Fe/N-CA

**Mục đích:** Loại bỏ Fe tự do/Fe oxide không hoạt tính, ổn định tâm xúc tác Fe-Nₓ.

### 7a. Acid Leaching

| Thông số | Điều kiện | Mục đích |
|---|---|---|
| Acid | HCl 0.5M | Hòa tan Fe metallic, Fe₃C, Fe oxide. |
| Nhiệt độ | 80°C | Tăng tốc phản ứng hòa tan. |
| Thời gian | 8 giờ | Đủ để loại hết Fe không phối trí. |
| Sau xử lý | Lọc → rửa DI water → sấy 60°C/12h | Đưa về trạng thái khô sạch. |

### 7b. Annealing lần 2

| Thông số | Điều kiện | Mục đích |
|---|---|---|
| Khí | N₂ | Bảo vệ carbon khỏi oxy hóa. |
| Tốc độ gia nhiệt | 5°C/min | — |
| T_anneal | **800°C** | Bằng nhiệt độ nung lần 1 → tái tạo và ổn định hóa tâm Fe-N₄ trong khung graphit sp² (Song et al. 2016). Giữ 1h để bảo toàn pore. |
| Giữ nhiệt | 1 giờ | — |
| Cooling | Tự nhiên trong N₂ | — |
| Kiểm chứng ngay sau | Raman I_D/I_G | Xác nhận cấu trúc carbon không bị hỏng. |

> [!NOTE]
> Sau acid leaching + annealing, chỉ còn lại các tâm **Fe-N₄ (single-atom)** hoặc **Fe-Nₓ cluster** — đây chính là các tâm xúc tác hoạt động cho phản ứng điện hóa (SWASV kim loại nặng).

---

## GĐ 8 — CHẾ TẠO ĐIỆN CỰC & ĐẶC TRƯNG ĐIỆN HÓA

**Mục đích:** Chuyển vật liệu bột CA thành điện cực làm việc, đánh giá hiệu năng phân tích.

### 8a. Nghiền, rây & lưu trữ

| Bước | Điều kiện | Lưu ý |
|---|---|---|
| Nghiền | Cối mã não | Bột mịn đồng đều. |
| Rây | Lưới 75 µm (lấy phần < 75 µm) | Đảm bảo kích thước đồng nhất cho ink. |
| Lưu trữ | Vial thủy tinh nâu, nắp kín, 4°C | Hút chân không nhẹ hoặc bơm N₂. Ghi nhãn đầy đủ. |

### 8b. Hoạt hóa GCE

| Bước | Điều kiện | Mục đích |
|---|---|---|
| Mài | Al₂O₃ 0.05 µm, hình số 8, 2 phút × 2 lần | Làm sạch + tạo bề mặt mới. |
| Siêu âm | DI water 1 min × 3 + Ethanol 1 min × 1 | Loại bụi Al₂O₃. |
| Loại Al₂O₃ dư | NaOH 0.1M + anodize +1.8V/10s | — |
| Kiểm tra | CV 3 chu kỳ, 5 mM K₃Fe(CN)₆/0.1M KCl, 50 mV/s | ΔEp < 70 mV, Ipa/Ipc = 0.95–1.05. |

### 8c. Pha Ink & Drop-casting

| Thông số | Điều kiện | Lưu ý |
|---|---|---|
| Cân carbon | 5.0 mg ± 0.01 mg | — |
| Dung môi | 950 µL DMF (HPLC grade) | Hoặc Nước:Ethanol. |
| Binder | 50 µL Chitosan 1% / AcB hoặc Nafion 0.25% | **Chitosan 1%** cho đo kim loại nặng Pb/Cd/Zn (SWASV); **Nafion 0.25%** cho đo Paracetamol (DPV). |
| Siêu âm | Bath, nước đá (< 20°C), 30 phút | KHÔNG dùng probe > 30% amplitude. |
| Kiểm tra ink | Đen đồng đều, lắng chậm | DLS D₅₀ < 500 nm = tốt. |
| Drop-cast | **7 µL** nhỏ chậm từng µL lên GCE | Loading lý thuyết = 35 µg/điện cực. |
| Sấy màng | **Tự nhiên**, 25°C, tủ hút sạch, 2–3h | **KHÔNG** thổi N₂, KHÔNG sấy nóng → DMF bay không đều. |

### 8d. Screening 4 vật liệu (CV, EIS, ECSA, SWASV sơ bộ)

| Phép đo | Dung dịch | Thông số | Tiêu chí Pass |
|---|---|---|---|
| **CV** | 5 mM K₃Fe(CN)₆ / 0.1M KCl | 50 mV/s, 5 chu kỳ | Ip tăng ≥ 30%, ΔEp giảm so với bare GCE |
| **EIS** | 5 mM K₃Fe(CN)₆ / 0.1M KCl | 100 kHz → 0.1 Hz, 10 mV, Edc = 0.22V | Rct giảm ≥ 30% so với bare GCE |
| **ECSA** | 0.1M H₂SO₄ | 25–200 mV/s | Tính C_dl → ECSA |
| **SWASV sơ bộ** | Pb²⁺ + Cd²⁺ 100 ppb, acetate pH 4.5 | E_dep = –1.1 V, t_dep = 120s, 25 Hz | Tách peak ΔEp ≥ 100 mV, RSD < 8% |

### 8e. Phân tích Pb²⁺/Cd²⁺/Zn²⁺ (SWASV) — Bài Q1/Q2

| Thông số | Khoảng khảo sát | Giá trị khởi đầu |
|---|---|---|
| pH dung dịch nền | 3.5 – 6.0 (acetate buffer) | 4.5 |
| E_dep | -0.8 đến -1.4 V vs Ag/AgCl | -1.1 V |
| t_dep | 60 – 240 s (khuấy 400 rpm) | 120 s |
| SW frequency | 10 – 100 Hz | 25 Hz |
| SW amplitude | 10 – 50 mV | 25 mV |
| Step potential | 2 – 10 mV | 4–5 mV |

- **LOD mục tiêu:** Pb²⁺ < 0.1 µg/L; Zn²⁺ < 10 nM
- **Đường chuẩn:** 0.5, 1, 2, 5, 10, 20, 50, 100, 200 ppb (n=3/điểm)
- **Ion gây nhiễu:** Cu²⁺ ⚠️, Hg²⁺, Fe³⁺, Mn²⁺, Ca²⁺, Mg²⁺, Na⁺, K⁺, NO₃⁻ (10–100× nồng độ analyte)
- **Real sample:** Nước sông, nước máy → lọc 0.45 µm → vô cơ hóa ướt (HNO₃ + H₂O₂) → Standard Addition 3 điểm

### 8f. Phân tích Paracetamol (DPV) — Bài Q3/Q4

| Thông số | Khoảng khảo sát | Giá trị khởi đầu |
|---|---|---|
| pH dung dịch nền | 5.0 – 8.0 (PBS) | 7.0–7.4 |
| Pulse amplitude | 10 – 75 mV | 50 mV |
| Pulse width | 10 – 100 ms | 50 ms |
| Step potential | 2 – 10 mV | 5 mV |

- **LOD mục tiêu:** < 0.05 µM
- **Chất gây nhiễu:** AA, UA, DA, glucose, diclofenac, nimesulide, amoxicillin
- **Real sample:** Thuốc viên paracetamol thương mại → Recovery 95–105%

### 8g. Đánh giá Repeatability, Reproducibility, Stability

| Chỉ tiêu | Phương pháp | Tiêu chí |
|---|---|---|
| Repeatability | 1 điện cực × 10 lần liên tiếp | RSD < 5% |
| Reproducibility | 5 điện cực độc lập, cùng điều kiện | RSD < 8% |
| Stability | Đo lại sau 0, 7, 14, 30 ngày (bảo quản 4°C) | > 90% Ip sau 14 ngày |

---

## QUALITY GATE — CHECKLIST SAU MỖI GIAI ĐOẠN

| Giai đoạn | Dữ liệu bắt buộc ghi nhận | Tiêu chí PASS | Nếu FAIL |
|---|---|---|---|
| GĐ 1 | % weight-loss (sấy 105°C) | Có dữ liệu trước/sau | Không có dữ liệu gốc → thiếu Original Contribution |
| GĐ 2 | Nhiệt độ ice bath trong suốt siêu âm | Sol đồng nhất, T ≤ 10°C | Tăng thời gian siêu âm, thêm đá |
| GĐ 3 | Ảnh gel sau cấp đông | Không nứt, không sụp | Tối ưu tỷ lệ ethanol exchange |
| GĐ 4 | Hình dạng aerogel sau sấy | Mạng 3D, co rút thấp | Kiểm tra cấp đông đủ chưa |
| GĐ 5 | Yield %, màu, độ giòn | Đen, giòn, không bị cháy | Kiểm tra purge N₂ |
| GĐ 6 | Lượng FeCl₃ cân, thời gian ngâm | — | — |
| GĐ 7 | Raman I_D/I_G sau annealing (800°C/1h) | 0.9–1.2 | Quá cao: defect quá mức; quá thấp: thiếu active sites |
| GĐ 8 | **5 chỉ số then chốt:** | | |
| | → Raman I_D/I_G | 0.9–1.2 | Điều chỉnh T nung |
| | → XPS N at%, Fe at% | N 3–6%, Fe 0.4–1.5%, N:Fe ≥ 4:1 | Điều chỉnh Fe loading / annealing |
| | → BET S_BET | > 300 m²/g | KOH activation nếu cần |
| | → CV ΔEp | < 120 mV | Tối ưu loading, binder |
| | → EIS Rct | Fe/N-CA < N-CA < GCE | Kiểm tra Fe-Nₓ, tiếp xúc màng |

---

> [!IMPORTANT]
> **Nếu cả 5 chỉ số trên đều PASS** → vật liệu đủ nền để chuyển sang tối ưu DPV/SWASV và xây dựng phần Analytical Performance cho bài báo.
