Repository: lehoangnhat96/CA-Synthesis-Research

# 📄 Đề Tài LVTN: Quy trình C.A - Hóa Phân Tích

Đây là kho chứa (repository) quản lý toàn bộ dữ liệu, quy trình phân tích, tài liệu khoa học số hóa và mã nguồn hỗ trợ tự động hóa số liệu cho Đề tài Thạc sĩ Hóa Phân Tích.

---

## 🏛️ Sơ Đồ Thư Viện Tài Liệu Khoa Học Số Hóa (Digital Library)

Toàn bộ **142 tài liệu PDF khoa học độc bản** liên quan đến Carbon Aerogel và Điện hóa đã được số hóa hoàn toàn sang định dạng Markdown (`.md`), trích xuất toàn bộ hình ảnh đi kèm, tự động phân loại học thuật dựa trên nội dung thực tế (Abstract/Conclusion) và sắp xếp đồng bộ vào **9 phân khu chuyên biệt** dưới đây:

### 📂 Cấu trúc thư mục mới:

```mermaid
graph TD
    Root[Thư mục Gốc: pdf-to-md-conversion] --> D01[01_Tien_xu_ly_Nguyen_lieu: 17 tệp]
    Root --> D02[02_Doping_va_Gel_hoa: 34 tệp]
    Root --> D03[03_Say_va_Nung_Nhiet_phan: 3 tệp]
    Root --> D04[04_Cam_bien_Dien_hoa_Sinh_hoc: 35 tệp]
    Root --> D05[05_Cross_Linker_va_Tao_mang: 20 tệp]
    Root --> D06[06_Setup_Do_Dien_hoa: 7 tệp]
    Root --> D07[07_Giao_trinh_Ly_thuyet: 3 tệp]
    Root --> D08[08_Review_va_Tong_quan: 8 tệp]
    Root --> D09[09_Tai_lieu_Quy_trinh_AI: 16 tệp]
    Root --> D_Dup[Duplicates_Backup: Backup file trùng lặp]
```

### 🏷️ Chi tiết các Nhóm học thuật:

1. **[01_Tien_xu_ly_Nguyen_lieu](file:///C:/Users/ADMIN/.gemini/antigravity/worktrees/0%20Quy%20tr%C3%ACnh%20C.A/pdf-to-md-conversion/01_Tien_xu_ly_Nguyen_lieu) (17 tệp)**
   > Chứa các nghiên cứu về xử lý xơ dừa, kiềm hóa bằng NaOH, tẩy trắng (bleaching), tách lignin và cellulose từ sinh khối.
2. **[02_Doping_va_Gel_hoa](file:///C:/Users/ADMIN/.gemini/antigravity/worktrees/0%20Quy%20tr%C3%ACnh%20C.A/pdf-to-md-conversion/02_Doping_va_Gel_hoa) (34 tệp)**
   > Chứa các bài báo về quá trình sol-gel, tạo hydrogel/aerogel từ cellulose, phản ứng doping dị tố (N, Fe, S, P) vào cấu trúc carbon.
3. **[03_Say_va_Nung_Nhiet_phan](file:///C:/Users/ADMIN/.gemini/antigravity/worktrees/0%20Quy%20tr%C3%ACnh%20C.A/pdf-to-md-conversion/03_Say_va_Nung_Nhiet_phan) (3 tệp)**
   > Tập trung vào các quy trình sấy siêu tới hạn (supercritical drying), sấy đông khô (freeze drying) và nung nhiệt phân (pyrolysis) để carbon hóa gel.
4. **[04_Cam_bien_Dien_hoa_Sinh_hoc](file:///C:/Users/ADMIN/.gemini/antigravity/worktrees/0%20Quy%20tr%C3%ACnh%20C.A/pdf-to-md-conversion/04_Cam_bien_Dien_hoa_Sinh_hoc) (35 tệp)**
   > Ứng dụng carbon aerogel làm điện cực cảm biến sinh học để phát hiện kim loại nặng, glucose, dopamine, p-nitrophenol, v.v.
5. **[05_Cross_Linker_va_Tao_mang](file:///C:/Users/ADMIN/.gemini/antigravity/worktrees/0%20Quy%20tr%C3%ACnh%20C.A/pdf-to-md-conversion/05_Cross_Linker_va_Tao_mang) (20 tệp)**
   > Nghiên cứu về chất liên kết chéo, chế tạo màng composite điện cực, PVDF binder, và chitosan composite.
6. **[06_Setup_Do_Dien_hoa](file:///C:/Users/ADMIN/.gemini/antigravity/worktrees/0%20Quy%20tr%C3%ACnh%20C.A/pdf-to-md-conversion/06_Setup_Do_Dien_hoa) (7 tệp)**
   > Hướng dẫn chuẩn bị điện cực đo, lắp đặt hệ thống đo Fenton điện hóa, hoặc đo điện hấp phụ (electrosorption).
7. **[07_Giao_trinh_Ly_thuyet](file:///C:/Users/ADMIN/.gemini/antigravity/worktrees/0%20Quy%20tr%C3%ACnh%20C.A/pdf-to-md-conversion/07_Giao_trinh_Ly_thuyet) (3 tệp)**
   > Các cuốn sách, giáo trình kinh điển về phương pháp phân tích điện hóa và lý thuyết nền tảng (như sách của Dương Quảng Phùng, Bard & Faulkner).
8. **[08_Review_va_Tong_quan](file:///C:/Users/ADMIN/.gemini/antigravity/worktrees/0%20Quy%20tr%C3%ACnh%20C.A/pdf-to-md-conversion/08_Review_va_Tong_quan) (8 tệp)**
   > Các bài báo tổng quan (Review) học thuật cao cấp về carbon aerogel và ứng dụng của chúng trong các lĩnh vực khác nhau.
9. **[09_Tai_lieu_Quy_trinh_AI](file:///C:/Users/ADMIN/.gemini/antigravity/worktrees/0%20Quy%20tr%C3%ACnh%20C.A/pdf-to-md-conversion/09_Tai_lieu_Quy_trinh_AI) (16 tệp)**
   > Tập hợp các quy trình phân tích chi tiết từng giai đoạn được tối ưu hóa từ phản hồi của Claude và ChatGPT.

* **[Duplicates_Backup](file:///C:/Users/ADMIN/.gemini/antigravity/worktrees/0%20Quy%20tr%C3%ACnh%20C.A/pdf-to-md-conversion/Duplicates_Backup)**
  > Thư mục lưu trữ an toàn các tệp PDF trùng lặp tuyệt đối (đã loại bỏ để tránh gây loãng dữ liệu chính).

---

## 📖 Hướng dẫn Đọc và Xem hình ảnh trong File Markdown số hóa

* Mỗi file PDF gốc hiện đi kèm với một file Markdown cùng tên (ví dụ: `bai_bao.pdf` và `bai_bao.md`).
* Đi kèm với file `.md` là thư mục `bai_bao_images/` chứa toàn bộ hình ảnh, đồ thị, sơ đồ được trích xuất trực tiếp.
* **Cách xem tốt nhất:** Mở thư mục này bằng **VS Code** hoặc **Obsidian**, nhấn tổ hợp phím `Ctrl + Shift + V` trên file `.md` để kích hoạt chế độ Preview Markdown. Hình ảnh sẽ tự động hiển thị rất đẹp mắt và đúng vị trí!

---

## 🛠 Hướng dẫn cho người cộng tác

Để đồng bộ và làm việc hiệu quả nhất, chúng tôi sử dụng hệ sinh thái **Visual Studio Code + Git + AI (Claude/Copilot)**.

File: BaoCao_TongHop_050626/Literature_Review_Results/Phan2_SOP_8GD/.system_metadata/paper_cards/P-001_0_Cellulose_Extraction_from_Co.md
## [P-001] Cellulose Extraction Coconut Coir NaOH
- **File gốc:** 0 Cellulose Extraction from Coconut Coir with Alkaline Delignification Process.md
- **Thư mục:** 01_Tien_xu_ly_Nguyen_lieu
- **Domain:** Mechanistic
- **Stage coverage:** GĐ1
- **Processed:** true

### Claims
| Stage | Thông số | Giá trị | Đơn vị | Điều kiện | SOP? | Evidence |
|-------|----------|---------|--------|-----------|------|----------|
| GĐ1   | Nồng độ NaOH | 0.5, 1, 1.5 (Tối ưu: 1.5) | M | Tiền xử lý (delignification) | ➕ | "The delignification process uses NaOH with various concentrations (0.5, 1, and 1.5 M)." |
| GĐ1   | Thời gian | 1, 1.5, 2 (Tối ưu: 1.5) | giờ | Reflux với NaOH | ➕ | "the optimum cellulose content in the delignification process was 1.5 hours" |
| GĐ1   | Nhiệt độ | 60, 70, 80 (Tối ưu: 80) | °C | Reflux với NaOH | ➕ | "The highest cellulose was obtained at 80°C, which was 67.64%" |
| GĐ1   | Tỉ lệ Rắn:Lỏng | 1:20 | g/mL | 5g mẫu / 100mL NaOH | ➕ | "As much as 5 grams of coconut coir was put into a beaker glass and added with 100 mL alkaline (NaOH)" |
| GĐ1   | Kích thước hạt | 60, 80, 100 (Tối ưu: 100) | mesh | Lọc rây | ➕ | "the optimum percentage of cellulose was 57.27 % at 100 mesh" |

### Conflict (nếu có)
- (Tạm để trống nếu chưa verify qua SOP)

### Ghi chú bổ sung SOP
- Ghi nhận điều kiện tối ưu để chiết tách cellulose từ xơ dừa bằng kiềm là: 100 mesh, NaOH 1.5 M, 80°C, 1.5 giờ.

File: BaoCao_TongHop_050626/Literature_Review_Results/Phan2_SOP_8GD/.system_metadata/paper_cards/P-002_0_Effect_of_Sodium_Hydroxide_N.md
## [P-002] NaOH Treatment Coconut Coir Sound
- **File gốc:** 0 Effect of Sodium Hydroxide NaOH Treatment on Coconut Coir.md
- **Thư mục:** 01_Tien_xu_ly_Nguyen_lieu
- **Domain:** Mechanistic
- **Stage coverage:** GĐ1
- **Processed:** true

### Claims
| Stage | Thông số | Giá trị | Đơn vị | Điều kiện | SOP? | Evidence |
|-------|----------|---------|--------|-----------|------|----------|
| GĐ1   | Nồng độ NaOH | 1 - 8 (Tối ưu: 7 - 8) | % | Xử lý bề mặt xơ dừa | ➕ | "treated CF at the concentrations of 7% and 8% NaOH gained the highest SAC values" |
| GĐ1   | Tỉ lệ Sợi:Dung dịch | 1:20 | - | Ngâm trong NaOH | ➕ | "the fibre-to-solution ratio was set to 1:20 so as to ensure the fibres were fully submerged" |
| GĐ1   | Thời gian | 2 | giờ | Ngâm trong NaOH | ➕ | "soaked for two hours" |
| GĐ1   | Rửa mẫu | Đến khi trung tính | - | Rửa bằng nước chảy | ➕ | "washed under running water for several times to eliminate any NaOH residue" |
| GĐ1   | Sấy khô | 110 | °C | Sấy trong lò sau khi phơi nắng 2-3 ngày, thời gian 30 phút | ➕ | "oven-dried for 30 minutes at the heating temperature of 110°C ± 5°C" |

### Conflict (nếu có)
- (Tạm để trống nếu chưa verify qua SOP)

### Ghi chú bổ sung SOP
- Việc xử lý kiềm ở nồng độ 7-8% loại bỏ được silica bodies, lignin và hemicellulose, làm tăng độ nhám bề mặt và giảm đường kính sợi.

File: BaoCao_TongHop_050626/Literature_Review_Results/Phan2_SOP_8GD/.system_metadata/paper_cards/P-003_0_Effects_of_Liq-to-Solid_Rati.md
## [P-003] Liq Solid Ratio Temp NaOH Achnatherum
- **File gốc:** 0 Effects of Liq-to-Solid Ratio and Reaction Temperature on NaOH.md
- **Thư mục:** 01_Tien_xu_ly_Nguyen_lieu
- **Domain:** Mechanistic
- **Stage coverage:** GĐ1
- **Processed:** true

### Claims
| Stage | Thông số | Giá trị | Đơn vị | Điều kiện | SOP? | Evidence |
|-------|----------|---------|--------|-----------|------|----------|
| GĐ1   | Hàm lượng NaOH | 3 - 18 (Tối ưu: 15) | % | Dựa trên vật liệu khô ban đầu | ➕ | "3-18 % of NaOH loading (based on initial dry materials)" |
| GĐ1   | Tỉ lệ Lỏng:Rắn | 8:1 - 20:1 (Tối ưu: 10:1) | v/w | Tiền xử lý Achnatherum splendens | ➕ | "five different liquid-to-solid ratios (8:1, 10:1, 12:1, 15:1 and 20:1) were applied" |
| GĐ1   | Nhiệt độ | 60 - 100 (Tối ưu: 90) | °C | Bể điều nhiệt (water bath) | ➕ | "The optimum treatment conditions... 90 ºC" |
| GĐ1   | Thời gian | 90 | phút | - | ➕ | "The optimum treatment conditions... 90 min of reaction time." |

### Conflict (nếu có)
- (Tạm để trống nếu chưa verify qua SOP)

### Ghi chú bổ sung SOP
- Đây là nghiên cứu về tiền xử lý sinh khối *Achnatherum splendens*, điều kiện tối ưu (15% NaOH, 10:1 lỏng/rắn, 90°C, 90 phút) giúp loại bỏ khoảng 39% lignin.

File: BaoCao_TongHop_050626/Literature_Review_Results/Phan2_SOP_8GD/.system_metadata/paper_cards/P-004_0_Integrated_dynamic_model_of_.md
## [P-004] Dynamic Model Alkaline Delignification Sugarcane
- **File gốc:** 0 Integrated dynamic model of the alkaline delignification process of.md
- **Thư mục:** 01_Tien_xu_ly_Nguyen_lieu
- **Domain:** Mechanistic
- **Stage coverage:** GĐ1
- **Processed:** true

### Claims
| Stage | Thông số | Giá trị | Đơn vị | Điều kiện | SOP? | Evidence |
|-------|----------|---------|--------|-----------|------|----------|
| GĐ1   | Tác nhân kiềm | Ca(OH)2 | - | Delignification bã mía | ➕ | "Reagent grade calcium hydroxide was used to carry out the delignification process" |
| GĐ1   | Nồng độ | 0.1, 0.3, 0.5 | kg/kg biomass | - | ➕ | "C (kg Ca(OH)2/kg biomass): 0.1, 0.3, 0.5" |
| GĐ1   | Nhiệt độ | 40, 60, 70 | °C | - | ➕ | "T (ºC): 40, 60, 70" |
| GĐ1   | Tỉ lệ Lỏng:Rắn | 12, 50 | L/kg | R = 12 L/kg và R = 50 L/kg | ➕ | "R = 50 L/kg... R = 12 L/kg" |
| GĐ1   | Thời gian | 24 | giờ | Lấy mẫu mỗi 4h | ➕ | "samples were taken every 4 hours, until a 24 hour test was completed" |
| GĐ1   | Tốc độ khuấy | 50, 100, 200 | rpm | - | ➕ | "Stirring rate N* (rpm): 50, 100, 200" |
| GĐ1   | Kích thước hạt | 0.220, 0.455, 1.065 | mm | Average particle diameter | ➕ | "Average particle diameter (mm): 0.220, 0.455, 1.065" |

### Conflict (nếu có)
- (Tạm để trống nếu chưa verify qua SOP)

### Ghi chú bổ sung SOP
- Đây là nghiên cứu mô hình hoá động học quá trình loại bỏ lignin bằng kiềm (Ca(OH)2) trên bã mía, cung cấp số liệu về ảnh hưởng của nhiệt độ, kích thước hạt, nồng độ và tốc độ khuấy.

File: BaoCao_TongHop_050626/Literature_Review_Results/Phan2_SOP_8GD/.system_metadata/paper_cards/P-005_0_Multi-Objective_Optimization.md
## [P-005] Optimization Mechanical Properties Coir NaOH
- **File gốc:** 0 Multi-Objective Optimization and Analysis of Mechanical Properties of Coir.md
- **Thư mục:** 01_Tien_xu_ly_Nguyen_lieu
- **Domain:** Mechanistic
- **Stage coverage:** GĐ1
- **Processed:** true

### Claims
| Stage | Thông số | Giá trị | Đơn vị | Điều kiện | SOP? | Evidence |
|-------|----------|---------|--------|-----------|------|----------|
| GĐ1   | Nồng độ NaOH | 2, 6, 10 (Tối ưu: 4.12) | % | Xử lý sợi xơ dừa (Box-Behnken) | ➕ | "NaOH concentration A (%) ... optimal values of NaOH concentration ... 4.12%" |
| GĐ1   | Thời gian | 2, 12, 22 (Tối ưu: 15.08) | giờ | - | ➕ | "optimal values of ... treatment time ... 15.08 h" |
| GĐ1   | Nhiệt độ | 20, 40, 60 (Tối ưu: 34.21) | °C | - | ➕ | "optimal values of ... treatment temperature were ... 34.21 °C" |

### Conflict (nếu có)
- (Tạm để trống nếu chưa verify qua SOP)

### Ghi chú bổ sung SOP
- Tối ưu hoá đa mục tiêu để cải thiện tính chất cơ lý (độ bền kéo, mô đun đàn hồi, độ giãn dài) của xơ dừa. Điều kiện tối ưu: 4.12% NaOH, 15.08 giờ, 34.21 °C.

File: BaoCao_TongHop_050626/Literature_Review_Results/Phan2_SOP_8GD/.system_metadata/paper_cards/P-005_A_Review.md
## [P-005] A Review
- **File gốc:** A Review on Recent Trends and Future Developments in Electrochemical.md
- **Domain:** OUT_OF_SCOPE
- **Stage coverage:** 
- **Processed:** true

### Claims
- Đây là bài Review chung chung. Không trích xuất.

File: BaoCao_TongHop_050626/Literature_Review_Results/Phan2_SOP_8GD/.system_metadata/paper_cards/P-006_Anh_huong_cua_qua_trinh_xu_ly_.md
## [P-006] Ảnh hưởng xử lý hóa học
- **File gốc:** Anh huong cua qua trinh xu ly hoa hoc voi.md
- **Thư mục:** 01_Tien_xu_ly_Nguyen_lieu
- **Domain:** Mechanistic
- **Stage coverage:** GĐ1
- **Processed:** true

### Claims
| Stage | Thông số | Giá trị | Đơn vị | Điều kiện | SOP? | Evidence |
|-------|----------|---------|--------|-----------|------|----------|
| GĐ1   | Nồng độ NaOH | 0.5, 1, 1.5 | % | | | "pha 500 ml dung dịch NaOH (ở các nồng độ khảo sát khác nhau là 0,5, 1 và 1,5%)" |
| GĐ1   | Nhiệt độ | 100 | °C | | | "gia nhiệt đến 100oC" |
| GĐ1   | Thời gian | 100 | phút | | | "duy trì nhiệt độ xử lý 100oC trong 100 phút" |
| GĐ1   | Nồng độ H2O2 | 5, 10, 15 | % | 80 °C, 45 phút | | "sợi giã được cho vào 100 ml dung dịch H2O2 (5, 10 và 15%) ở nhiệt độ 80oC trong vòng 45 phút" |

### Conflict (nếu có)
- (Tạm để trống nếu chưa verify qua SOP)

### Ghi chú bổ sung SOP
- Xử lý nước sôi trước khi qua NaOH: 100 °C trong 60 phút để loại bỏ tạp chất.

File: BaoCao_TongHop_050626/Literature_Review_Results/Phan2_SOP_8GD/.system_metadata/paper_cards/P-007_Danh_gia_dac_tinh_soi_xo_dua_q.md
## [P-007] Đánh giá đặc tính sợi
- **File gốc:** Danh gia dac tinh soi xo dua qua qua trinh.md
- **Thư mục:** 01_Tien_xu_ly_Nguyen_lieu
- **Domain:** Mechanistic
- **Stage coverage:** GĐ1
- **Processed:** true

### Claims
| Stage | Thông số | Giá trị | Đơn vị | Điều kiện | SOP? | Evidence |
|-------|----------|---------|--------|-----------|------|----------|
| GĐ1   | Nồng độ NaOH | 5 | % | | | "Sợi xơ dừa (15g) thu được ở dạng khô được cho vào 500 ml dung dịch NaOH 5%" |
| GĐ1   | Nhiệt độ | 70, 80, 90 | °C | | | "gia nhiệt đến các nhiệt độ khảo sát (70oC, 80oC và 90oC)" |
| GĐ1   | Thời gian | 2 | giờ | | | "trong 2 giờ" |
| GĐ1   | Nồng độ H2O2 | 10 | % | 70, 80, 90 °C, 30 phút | | "xử lý với 500 ml dung dịch H2O2 10%, ở nhiệt độ 70oC, 80oC và 90oC trong 30 phút" |

### Conflict (nếu có)
- (Tạm để trống nếu chưa verify qua SOP)

### Ghi chú bổ sung SOP
- Nhiệt độ tốt nhất cho cơ tính của sợi xơ dừa là 80 °C với NaOH 5%.

File: BaoCao_TongHop_050626/Literature_Review_Results/Phan2_SOP_8GD/.system_metadata/paper_cards/P-008_Effect_of_alkali_treatment_on_.md
## [P-008] Effect of alkali treatment
- **File gốc:** Effect of alkali treatment on physicochemical and microstructural properties.md
- **Thư mục:** 01_Tien_xu_ly_Nguyen_lieu
- **Domain:** Mechanistic
- **Stage coverage:** GĐ1
- **Processed:** true

### Claims
| Stage | Thông số | Giá trị | Đơn vị | Điều kiện | SOP? | Evidence |
|-------|----------|---------|--------|-----------|------|----------|
| GĐ1   | Nồng độ NaOH | 3, 5.5, 8 | w/v% | Khảo sát RSM | | "alkali treatment by sodium hydroxide (NaOH) at concentrations of 3, 5.5, and 8 w/v%" |
| GĐ1   | Nhiệt độ | 50, 70, 90 | °C | Khảo sát RSM | | "at temperatures of 50, 70, and 90 °C" |
| GĐ1   | Thời gian | 30, 45, 60 | phút | Khảo sát RSM | | "and treatment durations of 30, 45, and 60 min" |
| GĐ1   | Nồng độ NaOH tối ưu | 6.3 | w/v% | | ➕ | "The optimum treatment conditions were 6.3% alkali concentration" |
| GĐ1   | Nhiệt độ tối ưu | 80.6 | °C | | ➕ | "80.6 °C" |
| GĐ1   | Thời gian tối ưu | 60 | phút | | ➕ | "and 60 min" |

### Conflict (nếu có)
- (Tạm để trống nếu chưa verify qua SOP)

### Ghi chú bổ sung SOP
- Tối ưu hóa RSM cho thấy 6.3% NaOH tại 80.6 °C trong 60 phút cho độ bền kéo tốt nhất và hấp thụ nước thấp nhất.

File: BaoCao_TongHop_050626/Literature_Review_Results/Phan2_SOP_8GD/.system_metadata/paper_cards/P-009_Effect_of_Bleaching_Processes_.md
## [P-009] Effect of Bleaching Processes
- **File gốc:** Effect of Bleaching Processes on Physicochemical.md
- **Thư mục:** 01_Tien_xu_ly_Nguyen_lieu
- **Domain:** Mechanistic
- **Stage coverage:** GĐ1
- **Processed:** true

### Claims
| Stage | Thông số | Giá trị | Đơn vị | Điều kiện | SOP? | Evidence |
|-------|----------|---------|--------|-----------|------|----------|
| GĐ1   | Nồng độ NaOH | 15 | % w/v | Tỷ lệ 1:15 (w/v) | | "subjected to the alkaline treatment with 15% (w/v) NaOH solution in a ratio of 1:15" |
| GĐ1   | Nhiệt độ | 90 | °C | Khuấy 500 rpm | | "treated at 90 °C... under a continuous stirrer at a speed of 500 rpm" |
| GĐ1   | Thời gian | 3 | giờ | | | "for 3 h" |
| GĐ1   | Tẩy trắng H2O2 | 10 | % w/v | 1-3 lần | | "Cellulosic pulp fiber underwent three different bleaching times (1 BT, 2 BT, and 3 BT) of 10% (w/v) hydrogen peroxide (H2O2) bleaching" |

### Conflict (nếu có)
- (Tạm để trống nếu chưa verify qua SOP)

### Ghi chú bổ sung SOP
- Lượng lignin và hemicellulose giảm đáng kể khi tẩy trắng bằng H2O2 đến 3 lần.

File: BaoCao_TongHop_050626/Literature_Review_Results/Phan2_SOP_8GD/.system_metadata/paper_cards/P-011_Fabrication_and_characterizati.md
## [P-011] Fabrication and characterization
- **File gốc:** Fabrication and characterization of coconut shell activated carbon using.md
- **Thư mục:** 01_Tien_xu_ly_Nguyen_lieu
- **Domain:** Analogical
- **Stage coverage:** GĐ4
- **Processed:** true

### Claims
| Stage | Thông số | Giá trị | Đơn vị | Điều kiện | SOP? | Evidence |
|-------|----------|---------|--------|-----------|------|----------|
| GĐ4   | Tác nhân hoạt hóa | NaOH, ZnCl2, H3PO4 | | Tỷ lệ mẫu:tác nhân 1:4 | | "activating agents with a ratio between sample and activator is 1:4" |
| GĐ4   | Nhiệt độ hoạt hóa hóa học | 85 | °C | Khô ở 130°C trong 3h sau đó | | "heated at 85 °C for 2 h then dried at 130 °C for 3 h" |
| GĐ4   | Diện tích bề mặt (BET) tối đa | 516 | m2/g | Sử dụng NaOH | | "The highest surface area value (516 m2g-1) obtained by the NaOH activator" |

### Conflict (nếu có)
- (Tạm để trống nếu chưa verify qua SOP)

### Ghi chú bổ sung SOP
- Không phải quá trình tiền xử lý sợi kiềm (GĐ1) mà là hoạt hóa hóa học than sọ dừa. NaOH cho diện tích bề mặt lớn nhất so với ZnCl2 và H3PO4.

File: BaoCao_TongHop_050626/Literature_Review_Results/Phan2_SOP_8GD/.system_metadata/paper_cards/P-012_Insights_into_sustainable_aero.md
## [P-012] Insights into sustainable aerogels
- **File gốc:** Insights into sustainable aerogels from lignocellulosic materials.md
- **Thư mục:** 01_Tien_xu_ly_Nguyen_lieu
- **Domain:** Analogical
- **Stage coverage:** GĐ2, GĐ3
- **Processed:** true

### Claims
| Stage | Thông số | Giá trị | Đơn vị | Điều kiện | SOP? | Evidence |
|-------|----------|---------|--------|-----------|------|----------|
| GĐ2   | Hệ dung môi hòa tan | NaOH/urea, ILs | | | | "In the dissolution process of cellulose using NaOH/water... Urea could be also added (e.g., NaOH/urea)" |
| GĐ3   | Nồng độ cellulose vs SA | | | Sợi càng nhỏ SA càng lớn | | "dissolution route produces thinner fibers than in the dispersion route... leading to a larger SA" |
| GĐ1   | Lignin content vs SA | Tăng lignin giảm SA | | Lignin giữ lại làm kích thước lỗ xốp lớn hơn | | "increasing lignin content (2.26% to 4.27%) increased the pore size (12 to 18 nm), therefore, decreasing the SA (146 to 51 m2 g-1)" |

### Conflict (nếu có)
- (Tạm để trống nếu chưa verify qua SOP)

### Ghi chú bổ sung SOP
- Đây là một bài review. Mặc dù không có thông số GĐ1 cụ thể (như thời gian, nhiệt độ) do đây không phải nghiên cứu thực nghiệm trực tiếp, bài báo nhấn mạnh rằng giữ lại một phần lignin có thể tăng tính kỵ nước nhưng làm giảm diện tích bề mặt (SA).

File: BaoCao_TongHop_050626/Literature_Review_Results/Phan2_SOP_8GD/.system_metadata/paper_cards/P-013_Khao_sat_tinh_chat_soi_xo_dua_.md
## [P-013] Soi xo dua Ben Tre
- **File gốc:** Khao sat tinh chat soi xo dua san xuat bang may dap tuoc lien hoan tai Ben Tre va nghien cuu xu ly soi bang NaOH.md
- **Thư mục:** 01_Tien_xu_ly_Nguyen_lieu
- **Domain:** Analogical
- **Stage coverage:** GĐ1
- **Processed:** true

### Claims
| Stage | Thông số | Giá trị | Đơn vị | Điều kiện | SOP? | Evidence |
|-------|----------|---------|--------|-----------|------|----------|
| GĐ1   | Nồng độ NaOH | 3, 5, 7 | % | Nhiệt độ 40, 50, 60oC, 6h | | Khảo sát xử lý sợi xơ dừa |
| GĐ1   | Nhiệt độ xử lý | 40, 50, 60 | oC | Nồng độ NaOH 3-7%, 6h | | Khảo sát xử lý sợi xơ dừa |
| GĐ1   | Thời gian xử lý | 6 | h | | | |
| GĐ1   | Điều kiện tối ưu | 5% NaOH, 50oC | | Tăng độ bền kéo đứt hơn 40% | ➕ | "Xử lý sợi bằng NaOH ở điều kiện êm dịu (5% NaOH, 50oC) làm tăng độ bền kéo đứt của sợi hơn 40%" |

### Conflict (nếu có)
- (Tạm để trống nếu chưa verify qua SOP)

### Ghi chú bổ sung SOP
- Xử lý NaOH giúp giảm đường kính sợi và tăng mức độ giảm khi tăng nhiệt độ, nồng độ.

File: BaoCao_TongHop_050626/Literature_Review_Results/Phan2_SOP_8GD/.system_metadata/paper_cards/P-014_SU_ANH_HUONG_CUA_CAC_YEU_TO_TO.md
## [P-014] Tach Lignin Rom Ra
- **File gốc:** SU ANH HUONG CUA CAC YEU TO TOI QUA TRINH.md
- **Thư mục:** 01_Tien_xu_ly_Nguyen_lieu
- **Domain:** Mechanistic
- **Stage coverage:** GĐ1
- **Processed:** true

### Claims
| Stage | Thông số | Giá trị | Đơn vị | Điều kiện | SOP? | Evidence |
|-------|----------|---------|--------|-----------|------|----------|
| GĐ1   | Nồng độ NaOH | 0.5 - 2.5 | M | Tối ưu: 2 M | ➕ | Khảo sát tách lignin/cellulose |
| GĐ1   | Nhiệt độ | 60 - 100 | oC | Tối ưu: 90 oC | ➕ | Khảo sát tách lignin/cellulose |
| GĐ1   | Thời gian | 0.5 - 4 | h | Tối ưu: 2 h | ➕ | Khảo sát tách lignin/cellulose |
| GĐ1   | Tỷ lệ rắn/lỏng (rơm/NaOH) | 1/5 - 1/25 | g/ml | Tối ưu: 1/15 | ➕ | Khảo sát tách lignin/cellulose |
| GĐ1   | Kích thước rơm | 0.1 - 2 | cm | Tối ưu: 0.1 cm | | |
| GĐ1   | Hiệu suất Cellulose | 96.2 | % | Tại điều kiện tối ưu | | "The yield of lignin and cellulose ... was found as 85.9% and 96.2%" |
| GĐ1   | Hiệu suất Lignin | 85.9 | % | Tại điều kiện tối ưu | | "The yield of lignin and cellulose ... was found as 85.9% and 96.2%" |

### Conflict (nếu có)
- (Tạm để trống nếu chưa verify qua SOP)

### Ghi chú bổ sung SOP
- Tối ưu tiền xử lý rơm rạ thu lignin/cellulose: 90oC, 2h, 2M NaOH, 0.1cm, 1/15 g/ml.

File: BaoCao_TongHop_050626/Literature_Review_Results/Phan2_SOP_8GD/.system_metadata/paper_cards/P-015_Than_sinh_hoc_tu_phu_pham_nong.md
## [P-015] Biochar PP NongNghiep
- **File gốc:** Than sinh hoc tu phu pham nong nghiep Tinh chat.md
- **Thư mục:** 01_Tien_xu_ly_Nguyen_lieu
- **Domain:** Analogical
- **Stage coverage:** GĐ2
- **Processed:** true

### Claims
| Stage | Thông số | Giá trị | Đơn vị | Điều kiện | SOP? | Evidence |
|-------|----------|---------|--------|-----------|------|----------|
| GĐ2   | Hoạt hóa (Activation) | NaOH/KOH | | Biến tính than sinh học | | Tác nhân hóa học KOH/NaOH mở rộng cấu trúc xốp của TSH |

### Conflict (nếu có)
- (Tạm để trống nếu chưa verify qua SOP)

### Ghi chú bổ sung SOP
- Không có thông số tiền xử lý kiềm nguyên liệu (GĐ1). Bài báo đề cập việc biến tính hóa học bằng kiềm (KOH, NaOH, H3PO4) lên than sinh học sau nhiệt phân nhằm tăng diện tích bề mặt (GĐ2).

File: BaoCao_TongHop_050626/Literature_Review_Results/Phan2_SOP_8GD/.system_metadata/paper_cards/P-016_Thermochemical_Characterizatio.md
## [P-016] Thermo Coconut Rice
- **File gốc:** Thermochemical Characterization of Coconut Husk Rice Husk and Mineral Coal.md
- **Thư mục:** 01_Tien_xu_ly_Nguyen_lieu
- **Domain:** Analogical
- **Stage coverage:** None
- **Processed:** true

### Claims
| Stage | Thông số | Giá trị | Đơn vị | Điều kiện | SOP? | Evidence |
|-------|----------|---------|--------|-----------|------|----------|
|       | | | | | | |

### Conflict (nếu có)
- (Tạm để trống nếu chưa verify qua SOP)

### Ghi chú bổ sung SOP
- Không có bước tiền xử lý kiềm (GĐ1). Bài báo nghiên cứu phân tích nhiệt trực tiếp (TGA/DTG) đối với vật liệu thô.

File: BaoCao_TongHop_050626/Literature_Review_Results/Phan2_SOP_8GD/.system_metadata/paper_cards/P-017_Upcycling_coconut_husk_coir_by.md
## [P-017] CNF Coconut Lemon
- **File gốc:** Upcycling coconut husk coir by extraction of cellulose nanofibrils using.md
- **Thư mục:** 01_Tien_xu_ly_Nguyen_lieu
- **Domain:** Analogical
- **Stage coverage:** GĐ1
- **Processed:** true

### Claims
| Stage | Thông số | Giá trị | Đơn vị | Điều kiện | SOP? | Evidence |
|-------|----------|---------|--------|-----------|------|----------|
| GĐ1   | Nồng độ NaOH | 2 | % (w/v) | 100oC, 4h, Tỷ lệ rắn/lỏng 1:20 (g/mL) | ➕ | Alkali treatment |
| GĐ1   | Nhiệt độ Alkali | 100 | oC | 2% NaOH | ➕ | Alkali treatment |
| GĐ1   | Thời gian Alkali | 4 | h | | ➕ | Alkali treatment |
| GĐ1   | Tỷ lệ Rắn/Lỏng (Alkali) | 1:20 | g/mL | | ➕ | Alkali treatment |
| GĐ1   | Nồng độ H2O2 (Bleach) | 6 | % (w/w) | Cùng 4% NaOH, 80oC, 100 min | ➕ | Bleaching treatment |
| GĐ1   | Nồng độ NaOH (Bleach) | 4 | % (w/v) | Cùng 6% H2O2, 80oC, 100 min | ➕ | Bleaching treatment |
| GĐ1   | Nhiệt độ Bleaching | 80 | oC | | ➕ | Bleaching treatment |
| GĐ1   | Thời gian Bleaching | 100 | min | | ➕ | Bleaching treatment |

### Conflict (nếu có)
- (Tạm để trống nếu chưa verify qua SOP)

### Ghi chú bổ sung SOP
- Pretreatment với H2O2 + NaOH đóng vai trò tẩy trắng (bleaching) để loại bỏ lignin dư, thực hiện sau xử lý NaOH.

File: BaoCao_TongHop_050626/Literature_Review_Results/Phan2_SOP_8GD/.system_metadata/paper_cards/P-018_0_Electrochemical_Properties_o.md
## [P-018] Electrochemical Properties CA
- **File gốc:** 0 Electrochemical Properties of Carbon Aerogel Electrodes Dependence on Synthesi.md
- **Thư mục:** 02_Doping_va_Gel_hoa
- **Domain:** OUT_OF_SCOPE
- **Stage coverage:** 
- **Processed:** true

### Claims
- Đây là nghiên cứu về carbon aerogel dựa trên resorcinol-formaldehyde (RF xerogel/aerogel).
- Không liên quan đến N-doping trên nền cellulose hay aerogel sinh học.

### Conflict (nếu có)
- Không có.

### Ghi chú bổ sung SOP
- Không có giá trị ứng dụng trực tiếp cho SOP.

File: BaoCao_TongHop_050626/Literature_Review_Results/Phan2_SOP_8GD/.system_metadata/paper_cards/P-019_1_2_Synthesis_of_Cellulose_Aer.md
## [P-019] Synthesis Cellulose Coir
- **File gốc:** 1 2 Synthesis of Cellulose Aerogels from Coir Fibers via.md
- **Thư mục:** 02_Doping_va_Gel_hoa
- **Domain:** Mechanistic
- **Stage coverage:** GĐ1, GĐ2, GĐ3
- **Processed:** true

### Claims
| Stage | Thông số | Giá trị | Đơn vị | Điều kiện | SOP? | Evidence |
|-------|----------|---------|--------|-----------|------|----------|
| GĐ1   | Nồng độ NaOH | 6 | % | 90 °C, 2 h, lặp lại 3 lần | | "digested with 6% NaOH ... 90 °C for 2h ... three times" |
| GĐ1   | Kiềm hóa phụ | 4 | % | 90 °C, 4 h | | "treated with 4% NaOH ... 90 °C for 4h" |
| GĐ1   | Tẩy trắng | 10 | wt% | H2O2/NaOH (1:1 %w/w), 80 °C, 2 h | | "bleached ... H2O2 and NaOH (1:1 % w/w) ... 80 °C for 2h" |
| GĐ2   | Hệ dung môi | 7:12 | wt% | NaOH:Urea | | "25 mL of NaOH/urea (7:12 wt%)" |
| GĐ2   | Nhiệt độ hòa tan | -10 | °C | Khuấy 30 phút | | "precooled to -10 °C ... stirred for 30 min" |
| GĐ3   | Gel hóa lạnh | 24 | h | -10 °C | | "frozen for 24 h at -10 °C" |
| GĐ3   | Rửa & Trao đổi dung môi | 24 | h | Rã đông ở RT 10 min, ngâm ethanol 24h, sau đó ngâm nước đến pH 7 | | "thawed at room temperature ... immersed in ethanol ... washed with distilled water" |
| GĐ3   | Đông khô | 48 | h | Đông lạnh trước ở -10 °C (12h) | | "frozen at -10 °C for 12 h ... freeze-drying 48h" |

### Conflict (nếu có)
- Không có.

### Ghi chú bổ sung SOP
- Cung cấp thông số cụ thể cho hệ hòa tan NaOH/Urea (7:12 wt%) ở nhiệt độ âm. Phù hợp cơ chế của GĐ2 và GĐ3 (Sol-gel/Freeze-drying).

File: BaoCao_TongHop_050626/Literature_Review_Results/Phan2_SOP_8GD/.system_metadata/paper_cards/P-020_1_Facile_Synthesis_of_Fe-Doped.md
## [P-020] Fe Doped Algae CAs
- **File gốc:** 1 Facile Synthesis of Fe-Doped Algae Residue-Derived Carbon Aerogels for.md
- **Thư mục:** 02_Doping_va_Gel_hoa
- **Domain:** Direct
- **Stage coverage:** GĐ2, GĐ3, GĐ5
- **Processed:** true

### Claims
| Stage | Thông số | Giá trị | Đơn vị | Điều kiện | SOP? | Evidence |
|-------|----------|---------|--------|-----------|------|----------|
| GĐ2   | Doping Fe | 1.5 | g | Fe(NO3)3 vào 1.5g algae | | "1.5g algae residue in 75mL water + 1.5g Fe(NO3)3" |
| GĐ2   | Cross-linking | 0.75 | g | Guar gum và Sodium tetraborate | | "Added 0.75g guar gum and 7.5 mL 1% sodium tetraborate" |
| GĐ3   | Freezing | 12 | h | -80 °C | | "Frozen at -80 °C for 12 h" |
| GĐ3   | Drying | 10 | h | Vacuum-dried | | "Vacuum-dried for 10 h" |
| GĐ5   | Pyrolysis | 700-1000 | °C | Trong N2, 5 °C/min | | "Carbonized at 700 or 1000 °C in N2" |

### Conflict (nếu có)
- Không dùng tiền chất cellulose tinh khiết mà dùng algae residue (có sẵn N tự nhiên từ protein). 

### Ghi chú bổ sung SOP
- Không cần N-doping ngoại sinh vì bản thân bã tảo đã chứa nhiều N. Ứng dụng cảm biến điện hóa Dopamine.

File: BaoCao_TongHop_050626/Literature_Review_Results/Phan2_SOP_8GD/.system_metadata/paper_cards/P-021_1_N-doped_carbon_xerogels_from.md
## [P-021] N Doped Xerogels Urea
- **File gốc:** 1 N-doped carbon xerogels from urea-resorcinol-formaldehyde as carbon matrix for.md
- **Thư mục:** 02_Doping_va_Gel_hoa
- **Domain:** Analogical
- **Stage coverage:** GĐ2, GĐ3, GĐ5, GĐ6
- **Processed:** true

### Claims
| Stage | Thông số | Giá trị | Đơn vị | Điều kiện | SOP? | Evidence |
|-------|----------|---------|--------|-----------|------|----------|
| GĐ2   | Tỷ lệ U/R | 0.5-1.3 | - | Tỷ lệ khối lượng Urea/Resorcinol | | "urea/resorcinol ratio 0.5, 1, 1.3" |
| GĐ2   | N-Doping | 90 | °C | Khuấy trộn với Urea, Resorcinol ở pH 7 | | "heated at 90 °C, cooled, added formaldehyde" |
| GĐ3   | Drying | 108 | °C | Sub-critically dried | | "dried in oven at 65 °C 300 min, then 108 °C 300 min" |
| GĐ5   | Pyrolysis 1 | 800 | °C | 2h trong N2 | | "Pyrolysis at 800 °C for 2h" |
| GĐ6   | Fe-Doping | - | - | Trộn FeAc với xerogel carbon hóa | | "mixed with FeAc, pyrolysed at 1050 °C for 1h" |
| GĐ6   | Acid Leaching | 0.1 | M | HClO4 | | "leached in HClO4" |

### Conflict (nếu có)
- Dùng Resorcinol-Formaldehyde thay vì Cellulose. N-doping bằng Urea.

### Ghi chú bổ sung SOP
- Acid leaching HClO4 sau lần nhiệt phân thứ 2. Hữu ích cho phần acid leaching.

File: BaoCao_TongHop_050626/Literature_Review_Results/Phan2_SOP_8GD/.system_metadata/paper_cards/P-022_1_Sustainable_Hydrothermal_Car.md
## [P-022] Hydrothermal Fe N Doped
- **File gốc:** 1 Sustainable Hydrothermal Carbonization Synthesis of Iron-Nitrogen-Doped Carbon.md
- **Thư mục:** 02_Doping_va_Gel_hoa
- **Domain:** Analogical
- **Stage coverage:** GĐ3, GĐ5, GĐ6
- **Processed:** true

### Claims
| Stage | Thông số | Giá trị | Đơn vị | Điều kiện | SOP? | Evidence |
|-------|----------|---------|--------|-----------|------|----------|
| GĐ3   | HTC | 180 | °C | 18 h | | "HTC at 180 °C for 18 h" |
| GĐ5   | Pyrolysis | 800-1000| °C | 2 h trong Ar | | "Carbonized at 800-1000 °C for 2h in Ar" |
| GĐ6   | Acid leaching | 0.5 | M | H2SO4, 80 °C, 8 h | | "Acid leaching 0.5 M H2SO4, 80 °C, 8h" |

### Conflict (nếu có)
- Sử dụng Glucosamine làm nguồn C và N thay vì Cellulose. Dùng quy trình Hydrothermal Carbonization.

### Ghi chú bổ sung SOP
- HTC là phương pháp tổng hợp khác (Analogical). Chi tiết Acid leaching bằng H2SO4 rất có giá trị tham khảo.

File: BaoCao_TongHop_050626/Literature_Review_Results/Phan2_SOP_8GD/.system_metadata/paper_cards/P-023_2_Facile_Preparation_of_Cellul.md
## [P-023] Facile Preparation Cellulose
- **File gốc:** 2 Facile Preparation of Cellulose Aerogels with Controllable Pore Structure.md
- **Thư mục:** 02_Doping_va_Gel_hoa
- **Domain:** Mechanistic
- **Stage coverage:** GĐ2, GĐ3
- **Processed:** true

### Claims
| Stage | Thông số | Giá trị | Đơn vị | Điều kiện | SOP? | Evidence |
|-------|----------|---------|--------|-----------|------|----------|
| GĐ2   | Dung môi | 6:4 | wt% | NaOH/Urea | | "6 wt% NaOH/4 wt% urea solution" |
| GĐ2   | Nhiệt độ hòa tan | -5 | °C | Khuấy 60 min | | "stirred at -5 °C for 60 min to form sol" |
| GĐ2   | Nồng độ cellulose| 1-4 | wt% | Tăng nồng độ làm giảm kích thước lỗ xốp | | "cellulose concentrations (1 wt%, 2 wt%, 3 wt%, 4 wt%, respectively)" |
| GĐ3   | Rửa/trao đổi dung môi | 3 | lần | Bằng nước ở nhiệt độ phòng | | "solvent exchange with water 3 times at ambient temperature" |
| GĐ3   | Đóng băng | - | - | Liquid nitrogen | | "quickly frozen by liquid nitrogen" |
| GĐ3   | Đông khô | -80 | °C | Vacuum freeze dryer | | "freeze-dried in a vacuum freeze dryer precooled at -80 °C" |

### Conflict (nếu có)
- Không có.

### Ghi chú bổ sung SOP
- Không có bước N-doping. Hệ dung môi NaOH/Urea cho thấy khả năng hòa tan cellulose ở nhiệt độ âm. Việc đông lạnh nhanh bằng nitơ lỏng (GĐ3) giúp tạo lỗ xốp 1-3 micromet.

File: BaoCao_TongHop_050626/Literature_Review_Results/Phan2_SOP_8GD/.system_metadata/paper_cards/P-024_2_Nitrogen-Doped_Carbon_Aeroge.md
## [P-024] N Doped ORR
- **File gốc:** 2 Nitrogen-Doped Carbon Aerogels Prepared ORR.md
- **Thư mục:** 02_Doping_va_Gel_hoa
- **Domain:** Analogical
- **Stage coverage:** GĐ1, GĐ2, GĐ3, GĐ5
- **Processed:** true

### Claims
| Stage | Thông số | Giá trị | Đơn vị | Điều kiện | SOP? | Evidence |
|-------|----------|---------|--------|-----------|------|----------|
| GĐ1   | NaOH extraction | 6 | % | Reflux 4h | | "digested in 6% sodium hydroxide ... under atmospheric reflux for 4 h" |
| GĐ2   | Hệ dung môi | - | - | NH4OH/Urea (5-14 mL NH4OH 25% + 4g urea / 5mL H2O) | | "NH4OH-urea solution ... ultrasonicated for 30 min" |
| GĐ2   | Siêu âm | 30 | min | Hỗ trợ hòa tan cellulose | | "ultrasonicated for 30 min to dissolve the cellulose" |
| GĐ3   | Gel hóa | 24 | h | Tủ lạnh (refrigerator) | | "placed in a refrigerator for 24 h to form a gel" |
| GĐ3   | Rửa/trao đổi dung môi | - | - | Rã đông ở RT, ngâm ethanol, sau đó ngâm DI water | | "thawed at room temperature, immersed in ethanol ... soaked in deionized water" |
| GĐ3   | Lạnh đông (Freezing) | 12 | h | -20 °C | | "freezing the hydrogel at -20 °C for 12 h" |
| GĐ3   | Đông khô | -40 | °C | Áp suất 20 Pa | | "vacuuming to a pressure of 20 Pa at a temperature of -40 °C" |
| GĐ5   | Pyrolysis | 700 | °C | 2h trong khí N2 | | "pyrolyzed in a tubular furnace at 700 °C for 2 h under flowing nitrogen" |

### Conflict (nếu có)
- Thay vì dùng NaOH/Urea, nghiên cứu dùng **NH4OH/Urea** để hòa tan cellulose và đồng thời cung cấp N-doping trực tiếp.

### Ghi chú bổ sung SOP
- Phương pháp N-doping bằng NH4OH/Urea ngay trong GĐ2 (dissolution) rất thú vị. NH4OH giúp bảo vệ cấu trúc lỗ xốp sợi cellulose khỏi bị xẹp khi nhiệt phân.

File: BaoCao_TongHop_050626/Literature_Review_Results/Phan2_SOP_8GD/.system_metadata/paper_cards/P-025_3D_hierarchical_porous_N-doped.md
## [P-025] 3D Hierarchical N Doped
- **File gốc:** 3D hierarchical porous N-doped carbon aerogel from renewable cellulose an.md
- **Thư mục:** 02_Doping_va_Gel_hoa
- **Domain:** Analogical
- **Stage coverage:** GĐ2, GĐ3, GĐ5
- **Processed:** true

### Claims
| Stage | Thông số | Giá trị | Đơn vị | Điều kiện | SOP? | Evidence |
|-------|----------|---------|--------|-----------|------|----------|
| GĐ2   | Dung môi | 12:7:81 | wt | NaOH:Urea:H2O | | "12 g NaOH, 7 g urea and 81 g H2O ... 4 g cellulose" |
| GĐ2   | Nhiệt độ hòa tan | -12 | °C | Khuấy mạnh | | "vigorous stirring at -12 °C to give a transparent cellulose solution" |
| GĐ3   | Gel hóa nhiệt | 3 | days | 50 °C | | "placed in an oven for three days at 50 °C to obtain cellulose gel" |
| GĐ3   | Đóng băng | - | - | Liquid nitrogen | | "frozen in liquid nitrogen" |
| GĐ3   | Đông khô | 48 | h | -58 °C, 0.22 mbar | | "freeze-dried in a lyophilizer (-58 °C, 0.22 mbar) for 48 h" |
| GĐ5   | Pyrolysis 1 | 200 | °C | 2h, gia nhiệt 5 °C/min (trong khí NH3) | | "heated from room temperature to 200 °C at a heating rate of 5 °C min-1 and held at 200 °C for 2 h" |
| GĐ5   | Pyrolysis 2 | 700-900 | °C | 2h, gia nhiệt 3 °C/min (trong khí NH3) | | "heated from 200 °C to the target temperature (700, 800, and 900 °C) at a heating rate of 3 °C min-1 ... for another 2 h" |

### Conflict (nếu có)
- Thực hiện N-doping bằng khí NH3 trong quá trình nhiệt phân (GĐ5) thay vì trộn hóa chất trong GĐ2.

### Ghi chú bổ sung SOP
- Việc dùng NH3 flow ở GĐ5 tạo ra hàm lượng N-doping cao (4.62 wt%). Cấu trúc lỗ xốp đa cấp (macropores, mesopores, micropores) cho BET = 615 m2/g.

File: BaoCao_TongHop_050626/Literature_Review_Results/Phan2_SOP_8GD/.system_metadata/paper_cards/P-026_Antioxidant_Capacity_of_Nitrog.md
## [P-026] Antioxidant N S Codoped
- **File gốc:** Antioxidant Capacity of Nitrogen and Sulfur Codoped Carbon.md
- **Thư mục:** 02_Doping_va_Gel_hoa
- **Domain:** OUT_OF_SCOPE
- **Stage coverage:** 
- **Processed:** true

### Claims
- Đây là nghiên cứu về Carbon Nanodots tổng hợp từ Lipoic acid, Citric acid, Urea bằng phương pháp thủy nhiệt.
- Không liên quan đến Aerogel nguyên khối hay nền Cellulose.

### Conflict (nếu có)
- Không có.

### Ghi chú bổ sung SOP
- Không có ứng dụng trực tiếp cho SOP tổng hợp Cellulose-based Carbon Aerogel.

File: BaoCao_TongHop_050626/Literature_Review_Results/Phan2_SOP_8GD/.system_metadata/paper_cards/P-027_Carbon_Aerogels_and_Monoliths_.md
## [P-027] Control Porosity Monoliths
- **File gốc:** Carbon Aerogels and Monoliths Control of Porosity and.md
- **Thư mục:** 02_Doping_va_Gel_hoa
- **Domain:** Mechanistic
- **Stage coverage:** 
- **Processed:** true

### Claims
- Đây là một bài Review tập trung vào phương pháp sol-gel, spinodal decomposition, salt templating và hydrothermal carbonization (HTC) để tạo lỗ xốp cho monolith carbon.
- Phân tích sâu về cơ chế kiểm soát cấu trúc nano (như dùng Borax, muối Hypersaline).
- Nhấn mạnh HTC của sinh khối (như glucose) và phương pháp Hard Templating dùng Silica.

### Conflict (nếu có)
- Không phải bài báo thực nghiệm lấy thông số cụ thể cho cellulose aerogel.

### Ghi chú bổ sung SOP
- Cho thấy cơ chế phase separation đóng vai trò quan trọng trong việc hình thành lỗ xốp cho aerogel/monolith carbon.

File: BaoCao_TongHop_050626/Literature_Review_Results/Phan2_SOP_8GD/.system_metadata/paper_cards/P-028_Coconut_Residue-Derived_Nanopo.md
## [P-028] Coconut Residue Hydrothermal
- **File gốc:** Coconut Residue-Derived Nanoporous Carbon via Hydrothermal.md
- **Thư mục:** 02_Doping_va_Gel_hoa
- **Domain:** Analogical
- **Stage coverage:** GĐ1, GĐ2, GĐ5, GĐ8
- **Processed:** true

### Claims
| Stage | Thông số | Giá trị | Đơn vị | Điều kiện | SOP? | Evidence |
|-------|----------|---------|--------|-----------|------|----------|
| GĐ1   | Hydrothermal carbonization | 200 | °C | Tỷ lệ CR:nước = 1:2 w/w, thời gian 12h, sấy hydrochar ở 105 °C trong 24h | ➕ | "mixed with deionized (DI) water in a 1:2 weight ratio and subjected to hydrothermal treatment in a Teflon-lined autoclave at 200 °C for 12 h" |
| GĐ2   | Trộn chất kích hoạt | 1:1.5 - 1:3 | w/w | Tỷ lệ hydrochar:KOH, trộn bằng cối trong 15 phút, sấy ở 105 °C trong 20h | ➕ | "mixed with KOH at varying weight ratios (1:1.5, 1:2, 1:2.5, and 1:3) using a mortar for 15 min. The mixtures were dried again at 105 °C for 20 h" |
| GĐ5   | Pyrolysis | 700 - 900 | °C | Tốc độ gia nhiệt 10 °C/min, lưu nhiệt 1h, dòng khí N2 100 mL/min | ✅ | "Activation was carried out at 700, 800, and 900 °C for 1 h under a nitrogen atmosphere flowing at 100 mL min−1, with a heating rate of 10 °C min−1" |
| GĐ5   | Rửa sau nung | - | - | Rửa bằng nước DI và 0.1 M HCl đến pH trung tính, sấy ở 105 °C trong 24h | ✅ | "washed with DI water and 0.1 M HCl until a neutral pH was achieved. The final drying was conducted at 105 °C for 24 h" |
| GĐ5   | Diện tích bề mặt BET | 1969.23 | m²/g | Đạt giá trị cực đại đối với mẫu NPC900-K2 | ➕ | "reaching a maximum of 1969 m2 g−1 at 900 °C" (Table 1: NPC900-K2 has SBET of 1969.23 m2/g) |
| GĐ8   | Chế tạo điện cực GCE | 3 | µL | Drop-cast hỗn hợp 5 mg NPC, 475 µL nước DI, 475 µL isopropanol và 50 µL Nafion 5% (sonication 60 min) lên điện cực GCE 3 mm | ✅ | "drop-casting 3 µL of NPC dispersion onto a glassy carbon (GC) electrode (3 mm diameter)... dispersion: 5 mg NPC, 475 µL DI water, 475 µL isopropanol, and 50 µL Nafion solution... sonicated for 60 min" |

### Conflict (nếu có)
- Không có mâu thuẫn lớn. Tỷ lệ KOH tối ưu là 1:2 w/w ở 900 °C cho diện tích bề mặt cao nhất, nhưng độ dung lượng điện hóa tối ưu ở tỷ lệ 1:2.5 w/w do sự đóng góp của mesopores.

### Ghi chú bổ sung SOP
- Hướng dẫn pha dispersion điện cực rất chi tiết: 5 mg carbon + 475 µL nước + 475 µL isopropanol + 50 µL Nafion 5% là một công thức chuẩn tốt có thể tham khảo cho GĐ8.

File: BaoCao_TongHop_050626/Literature_Review_Results/Phan2_SOP_8GD/.system_metadata/paper_cards/P-029_Coconut_Shell-Derived_Activate.md
## [P-029] Coconut Shell Activated Carbon
- **File gốc:** Coconut Shell-Derived Activated Carbon for High-Performance.md
- **Thư mục:** 02_Doping_va_Gel_hoa
- **Domain:** Analogical
- **Stage coverage:** GĐ1, GĐ2, GĐ5, GĐ8
- **Processed:** true

### Claims
| Stage | Thông số | Giá trị | Đơn vị | Điều kiện | SOP? | Evidence |
|-------|----------|---------|--------|-----------|------|----------|
| GĐ1   | Hydrothermal carbonization | 180 | °C | 6 g CS bột + 150 mL nước cất, gia nhiệt 5 °C/min, thời gian 12h. Sấy ở 90 °C qua đêm | ➕ | "6 g of coconut shell powder and 150 mL of distilled water... heated to 180 °C for 12 h at a heating rate of 5 °C/min... dried at 90 °C overnight" |
| GĐ2   | Trộn chất kích hoạt | 1:1 - 1:3 | w/w | Tỷ lệ hydrochar:KOH. Phân tán trong 40 mL nước DI, khuấy liên tục ở 90 °C trong 2h. Sấy ở 110 °C trong 24h | ➕ | "ratio of hydrochar to KOH at 1:1, 1:2, and 1:3 (w/w)... Forty milliliters of deionized water was used to disperse the mixture, while stirring continuously at 90 °C, lasting for 2 h. Next, the samples were dried at 110 °C, lasting for 24 h" |
| GĐ5   | Pyrolysis | 800 | °C | Tốc độ gia nhiệt 5 °C/min, lưu nhiệt 4h dưới dòng N2 | ✅ | "carbonization procedure for all KOH treated samples was carried out under N2 flow at 800 °C at 5 °C/min, lasting for 4 h" |
| GĐ5   | Rửa sau nung | - | - | Rửa bằng 0.2 M HCl và nước cất đến pH 6-7, sấy chân không ở 80 °C trong 12h | ✅ | "cleaned using 0.2 M HCl. The cleaning step is terminated when the pH of the cleaning water reached 6–7. Lastly, the synthesized coconut shell carbon (CSC) was dried in a vacuum at 80 °C for over 12 h" |
| GĐ5   | Diện tích bề mặt BET | 1567 | m²/g | Đạt giá trị cực đại đối với mẫu CSCK2 (tỷ lệ 1:2) | ➕ | "CSCK2 presented an enhanced specific surface area (1567 m2/g)" (Table 1) |
| GĐ8   | Chế tạo điện cực | ~1.8 | mg/cm² | Hỗn hợp 75 wt% CSC, 5 wt% KS-6, 15 wt% Super P, và 5 wt% PVDF binder trong NMP, phủ lên Ni foam (3.0 x 2.0 cm) | 🔲 | "75 wt% CSC, 5 wt% KS-6, 15 wt% Super P, and 5 wt% polyvinylidene fluoride binder... coated on the nickel foams (3.0 x 2.0 cm)... contain approximately 1.8 mg cm−2 of active materials" |

### Conflict (nếu có)
- Không có mâu thuẫn lớn. Nung ở 800 °C cho thấy sự giảm nhẹ về thể tích mesopore khi tăng tỷ lệ KOH từ 1:2 lên 1:3 do sự sụp đổ của một số vách xốp.

### Ghi chú bổ sung SOP
- Việc rửa sạch bằng 0.2 M HCl đến khi pH đạt 6-7 là một quy trình kiểm soát tốt chất lượng tạp chất sau hoạt hóa.

File: BaoCao_TongHop_050626/Literature_Review_Results/Phan2_SOP_8GD/.system_metadata/paper_cards/P-030_Controlling_NDoping_Nature_at_.md
## [P-030] Controlling N-Doping Nature
- **File gốc:** Controlling NDoping Nature at Carbon Aerogels from Biomass for Enhanced.md
- **Thư mục:** 02_Doping_va_Gel_hoa
- **Domain:** Analogical
- **Stage coverage:** GĐ1, GĐ2, GĐ3, GĐ4, GĐ5, GĐ8
- **Processed:** true

### Claims
| Stage | Thông số | Giá trị | Đơn vị | Điều kiện | SOP? | Evidence |
|-------|----------|---------|--------|-----------|------|----------|
| GĐ1   | Tiền xử lý sinh khối | 6 | % | Sợi coir fiber nghiền sấy, thủy phân trong dung dịch NaOH 6% dưới reflux 4h tạo bột giấy | ✅ | "digested in 6% NaOH solution under atmospheric reflux for 4 h to produce pulp" |
| GĐ2   | Dung môi hòa tan | - | - | Hệ Ammonia-Urea (5 mL H2O, 4.0 g urea, 11 mL NH3 25% aqueous) làm dung môi và nguồn N, siêu âm 30 phút | ➕ | "dissolved in an aqueous ammonia−urea solution consisting of 5.0 mL of water, 4.0 g of urea, and 11 mL of 25% aqueous NH3 solution under ultrasonication for 30 min" |
| GĐ3   | Gel hóa | -5 | °C | Làm lạnh hỗn hợp ở -5 °C trong 24h để gel hóa | ➕ | "cooled at a temperature of −5 °C for 24 h to allow for gelation" |
| GĐ3   | Tái sinh / Đông tụ | 98 | % | Rã đông ở RT trong 1h, ngâm trong ethanol 98% trong 24h, sau đó ngâm nước để trao đổi dung môi | ➕ | "thawed at room temperature for 1 h, immersed in ethanol 98% for 24 h for coagulation, and soaked in water to exchange ethanol with water" |
| GĐ4   | Đông khô | -40 | °C | Đông lạnh hydrogel ở -20 °C trong 24h, đông khô ở áp suất 20 Pa và nhiệt độ -40 °C trong 24h | ✅ | "freezing the hydrogel at −20 °C for 24 h, followed by vacuuming to 20 Pa at −40 °C in a freeze-dryer... for 24 h" |
| GĐ5   | Pyrolysis | 600 - 800 | °C | Gia nhiệt theo bước: 150 °C (30 min), 400 °C (30 min), nung ở 600-800 °C trong 2h dưới Ar | ✅ | "pyrolyzed in a furnace under the nitrogen atmosphere at a temperature varied from 600 to 800 °C... 150 °C for 30 min... 400 °C for 30 min... target temperature for 2 h" |
| GĐ5   | Đặc tính cấu trúc (CF CaA) | 3603 | m²/g | Diện tích bề mặt BET đạt cực đại 3603 m²/g ở 700 °C (CF CaA-700) | ➕ | "carbon aerogel 700: 3603 [surface area (m2 g-1)]" (Table 1) |
| GĐ8   | Trộn mực điện cực | 0.8 | mg | Hỗn hợp 10 mg CA + 1 mg PVDF + 0.3 mL NMP, nhỏ 10 µL lên GCE 3 mm | ✅ | "mixing 10 mg of carbon aerogel with 1 mg of PVDF binder and 0.3 mL of NMP solvent... 0.010 mL... drop-casted onto a surface of 3 mm glassy carbon... catalyst loading of 0.8 mg" |

### Conflict (nếu có)
- Nhiệt độ pyrolysis ảnh hưởng trực tiếp đến loại liên kết N: 600 °C ưu tiên Pyrrolic-N, 700 °C ưu tiên Pyridinic-N (có hoạt tính ORR xúc tác tốt nhất), 800 °C ưu tiên Graphitic-N. Điều này ủng hộ việc thiết lập nhiệt độ nung ở 700 °C để thu được nhiều Pyridinic-N cho các hoạt động điện hóa.

### Ghi chú bổ sung SOP
- Sử dụng hệ Ammonia-Urea để hòa tan cellulose đồng thời tạo nguồn tự doping N là một phương pháp trực tiếp, bỏ qua việc dùng các chất doping đắt tiền khác.

File: BaoCao_TongHop_050626/Literature_Review_Results/Phan2_SOP_8GD/.system_metadata/paper_cards/P-031_Dieu_che_nanocomposite_Ag_Fe3O.md
## [P-031] Nanocomposite Ag Fe3O4 CNC
- **File gốc:** Dieu che nanocomposite Ag Fe3O4 Nano tinh the cellulose bang.md
- **Thư mục:** 02_Doping_va_Gel_hoa
- **Domain:** Mechanistic
- **Stage coverage:** GĐ1, GĐ2
- **Processed:** true

### Claims
| Stage | Thông số | Giá trị | Đơn vị | Điều kiện | SOP? | Evidence |
|-------|----------|---------|--------|-----------|------|----------|
| GĐ1   | Tách chiết cellulose | - | - | Xơ dừa xử lý HCOOH 90% ở 90 °C trong 2h (tỷ lệ 1:10 w/v). Sau đó xử lý với peroxyformic acid (PFA) ở 100 °C trong 2h (tỷ lệ 1:20 w/v). | ➕ | "khuấy hoàn lưu tại 90 °C trong 2 giờ trong dung dịch HCOOH 90%... tiếp tục xử lý với hỗn hợp PFA... khuấy hoàn lưu trong 2 giờ ở 100 °C" |
| GĐ1   | Tẩy trắng cellulose | 80 | °C | Trộn xơ dừa đã xử lý PFA với NaOH 1M ở 70 °C, thêm từ từ H2O2 30% trong 15 phút, giữ ở 80 °C trong 1h | ✅ | "cho vào xơ dừa sau khi xử lý PFA (6.0g), 180 mL nước cất và 12 mL dung dịch NaOH 1M... gia nhiệt đến 70 °C... cho từ từ 16 mL dung dịch H2O2 30%... giữ nhiệt ổn định ở 80 °C trong 1 giờ" |
| GĐ1   | Thủy phân tạo CNC | 6 | M | Thủy phân bằng HCl 6M (tỷ lệ 1:25 w/v) ở 90 °C trong 3h. Ly tâm 6000 vòng/phút, sấy khô ở 80 °C | ➕ | "mẫu được thủy phân với dung dịch HCl 6M theo tỉ lệ 1:25... khuấy trong 3 giờ ở nhiệt độ ổn định 90 °C... ly tâm ở tốc độ 6.000 vòng/phút trong 10 phút, sấy khô ở 80 °C" |
| GĐ2   | Tổng hợp Fe3O4 | 220 | °C | Nhiệt dung môi: FeCl3.6H2O (0.43 g) + urea (0.90 g) trong ethylene glycol (42 mL) + nước (1.5 mL), sonication 30 phút, autoclaved 220 °C trong 6h | ➕ | "FeCl3.6H2O (0,43 g) và (NH2)2CO (0,90 g) được cho vào EG (42 mL) và nước cất (1,5 mL)... nhiệt dung môi ở 220 °C trong 6 giờ" |
| GĐ2   | Tạo Composite thủy nhiệt | 180 | °C | Thủy nhiệt hỗn hợp: 10 mL CNC (10 mg/mL) + 10 mL Fe3O4 (2 mg/mL) + 10 mL AgNO3 (17 mg/mL) sonication 30 phút, autoclaved ở 180 °C trong 5h. Sấy ở 70 °C trong 3h | ➕ | "Đánh siêu âm hỗn hợp gồm 10 mL CNC (10 mg/mL), 10 mL Fe3O4 (2 mg/mL) và 10 mL AgNO3 (17 mg/mL) trong 30 phút... thủy nhiệt ở 180 °C trong 5 giờ... sấy ở 70 °C trong 3 giờ" |

### Conflict (nếu có)
- Tài liệu sử dụng phương pháp cô lập cellulose bằng HCOOH/PFA (peroxyformic acid) thay vì phương pháp NaOH/H2O2 thông thường. Độ kết tinh của xenluloza tăng đáng kể từ 53.1% lên 95.1% sau khi tẩy trắng, nhưng sau khi thủy phân bằng HCl thì giảm xuống 84.8% do axit tấn công một phần vùng tinh thể nếu thủy phân kéo dài.

### Ghi chú bổ sung SOP
- Phương pháp ly tâm thu hồi CNC ở tốc độ 6000 vòng/phút trong 10 phút rất thích hợp để tách các hạt nano cellulose dạng sợi nhỏ lơ lửng trong môi trường axit.
