Repository: lehoangnhat96/CA-Synthesis-Research

# 📄 Đề Tài LVTN: Quy trình C.A - Hóa Phân Tích

Đây là kho chứa (repository) quản lý toàn bộ dữ liệu, quy trình phân tích, tài liệu khoa học số hóa và mã nguồn hỗ trợ tự động hóa số liệu cho Đề tài Thạc sĩ Hóa Phân Tích.

---

## 🏛️ Sơ Đồ Thư Viện Tài Liệu Khoa Học Số Hóa (Digital Library)

Toàn bộ **142 tài liệu PDF khoa học độc bản** liên quan đến Carbon Aerogel và Điện hóa đã được số hóa hoàn toàn sang định dạng Markdown (`.md`), trích xuất toàn bộ hình ảnh đi kèm, tự động phân loại học thuật dựa trên nội dung thực tế (Abstract/Conclusion) và sắp xếp đồng bộ vào **9 phân khu chuyên biệt** dưới đây:

File: BaoCao_TongHop_050626/Literature_Review_Results/Phan2_SOP_8GD/.system_metadata/paper_cards/P-033_Dynamic_Self-Assembly_Induced_.md
## [P-033] Dynamic Self-Assembly
- **File gốc:** Dynamic Self-Assembly Induced Rapid Dissolution of Cellulose at Low Temperatures.md
- **Thư mục:** 02_Doping_va_Gel_hoa
- **Domain:** Mechanistic
- **Stage coverage:** GĐ2
- **Processed:** true

### Claims
| Stage | Thông số | Giá trị | Đơn vị | Điều kiện | SOP? | Evidence |
|-------|----------|---------|--------|-----------|------|----------|
| GĐ2 | Nồng độ NaOH | 7 | wt% | Dung môi hòa tan cellulose | ✅ | "7 wt % NaOH-12 wt % urea aqueous solution" |
| GĐ2 | Nồng độ Urea | 12 | wt% | Dung môi hòa tan cellulose | ✅ | "7 wt % NaOH-12 wt % urea aqueous solution" |
| GĐ2 | Nhiệt độ hòa tan | -12 | °C | Precooled | ✅ | "precooled (-12 ° C) 7 wt % NaOH-12 wt % urea aqueous solution" |
| GĐ2 | Thời gian khuấy | 5 | phút | Để đạt dung dịch 4 wt% | | "stirred for 5 min to obtain a transparent 4 wt % cellulose solution" |

### Conflict (nếu có)
- Không có.

### Ghi chú bổ sung SOP
- Cơ chế dung môi NaOH/Urea ở nhiệt độ âm giúp hòa tan nhanh cellulose.

File: BaoCao_TongHop_050626/Literature_Review_Results/Phan2_SOP_8GD/.system_metadata/paper_cards/P-035_Electrochemically_Controlled_S.md
## [P-035] Electrochemically Controlled
- **File gốc:** Electrochemically Controlled Synthesis of Ultrathin Nickel Hydroxide Nanosheets.md
- **Thư mục:** 02_Doping_va_Gel_hoa
- **Domain:** OUT_OF_SCOPE
- **Stage coverage:** 
- **Processed:** true

### Claims
- Không liên quan đến N-doping, Carbon Aerogel hay cơ chế liên quan. (Nghiên cứu về Nickel Hydroxide nanosheets).

### Conflict (nếu có)
- Trống

### Ghi chú bổ sung SOP
- Trống

File: BaoCao_TongHop_050626/Literature_Review_Results/Phan2_SOP_8GD/.system_metadata/paper_cards/P-036_Elucidating_the_roles_of_the_F.md
## [P-036] Elucidating roles
- **File gốc:** Elucidating the roles of the Fe-Nx active sites and pore characteristics on Fe-Pani-biomass-derived RGO as oxygen reduction catalysts in PEMFCs.md
- **Thư mục:** 02_Doping_va_Gel_hoa
- **Domain:** OUT_OF_SCOPE
- **Stage coverage:** 
- **Processed:** true

### Claims
- File chứa nội dung sai lệch (một bài báo tiếng Bồ Đào Nha về triết học/văn học: "NOMES DE LUGAR: CONFIM").

### Conflict (nếu có)
- Trống

### Ghi chú bổ sung SOP
- Trống

File: BaoCao_TongHop_050626/Literature_Review_Results/Phan2_SOP_8GD/.system_metadata/paper_cards/P-037_Fe_and_N_Co-Doped_Porous_Carbo.md
## [P-037] Fe N Co-Doped Carbon
- **File gốc:** Fe and N Co-Doped Porous Carbon Nanospheres with High.md
- **Thư mục:** 02_Doping_va_Gel_hoa
- **Domain:** Analogical
- **Stage coverage:** GĐ5
- **Processed:** true

### Claims
| Stage | Thông số | Giá trị | Đơn vị | Điều kiện | SOP? | Evidence |
|-------|----------|---------|--------|-----------|------|----------|
| GĐ5 | Nhiệt độ nung (Carbon hóa) | 900 | °C | N2 protection | | "pyrolyzed at 900 °C for 2 h" |
| GĐ5 | Thời gian nung | 2 | h | N2 protection | | "pyrolyzed at 900 °C for 2 h" |
| GĐ5 | Tốc độ gia nhiệt | 5 | °C/min | | | "with a heating rate of 5 °C min−1" |
| GĐ5 | Khí ủ (N-doping) | NH3 | - | Sau khi loại bỏ SiO2 | | "held for 10 min in NH3" |
| GĐ5 | Thời gian ủ NH3 | 10 | phút | | | "held for 10 min in NH3" |
| GĐ5 | Nồng độ Fe (thực tế) | 3.9 | wt% | Best catalyst | | "The Fe doping content can reach as high as 3.9 wt. %" |
| GĐ5 | Nồng độ N (thực tế) | 7.82 | at% | Best catalyst | | "The N doping content of Fe-N-PC is 7.82 at. %" |

### Conflict (nếu có)
- Quá trình doping N bổ sung dùng khí NH3 ở 900 °C trong 10 phút, khác với doping bằng Urea trong dung dịch (SOP hiện tại).

### Ghi chú bổ sung SOP
- Tạo vỏ SiO2 bảo vệ trước khi nung giúp giữ lại cấu trúc và N-doping.

File: BaoCao_TongHop_050626/Literature_Review_Results/Phan2_SOP_8GD/.system_metadata/paper_cards/P-038_Fe-Cluster_Pushing_Electrons_t.md
## [P-038] Fe-Cluster Pushing Electrons
- **File gốc:** Fe-Cluster Pushing Electrons to N-Doped Graphitic Layers with Fe3CFe Hybrid.md
- **Thư mục:** 02_Doping_va_Gel_hoa
- **Domain:** Analogical
- **Stage coverage:** GĐ5
- **Processed:** true

### Claims
| Stage | Thông số | Giá trị | Đơn vị | Điều kiện | SOP? | Evidence |
|-------|----------|---------|--------|-----------|------|----------|
| GĐ5 | Nhiệt độ nung | 650-950 | °C | Khảo sát tối ưu (850°C tốt nhất) | | "heated to a pyrolysis temperature in the range of 650-950 °C" |
| GĐ5 | Tốc độ gia nhiệt | 2 | °C/min | | | "with 2 °C min-1" |
| GĐ5 | Thời gian nung | 6 | h | Argon atmosphere | | "held at the pyrolysis temperatures for 6h" |
| GĐ5 | Tiền xử lý sau nung | 0.5 | M | H2SO4, 80°C, 12h | | "leached in H2SO4 (0.5 M) solution at 80 °C for 12h" |

### Conflict (nếu có)
- Trống

### Ghi chú bổ sung SOP
- Tiền chất gồm Prussian blue (cung cấp Fe và N) và Glucose.

File: BaoCao_TongHop_050626/Literature_Review_Results/Phan2_SOP_8GD/.system_metadata/paper_cards/P-040_Review_Lignin_Pyrolysis.md
## [P-040] Review Lignin Pyrolysis
- **File gốc:** A review on lignin pyrolysis pyrolytic.md
- **Thư mục:** 03_Say_va_Nung_Nhiet_phan
- **Domain:** Mechanistic
- **Stage coverage:** GĐ5
- **Processed:** true

### Claims
| Stage | Thông số | Giá trị | Đơn vị | Điều kiện | SOP? | Evidence |
|-------|----------|---------|--------|-----------|------|----------|
| GĐ5 | Lignin pyrolysis review | - | - | Thermal & Catalytic | | Đánh giá về cơ chế (demethoxylation, decarboxylation) và thông số T, thời gian |

### Conflict (nếu có)
- (Tạm để trống nếu chưa verify qua SOP)

### Ghi chú bổ sung SOP
- Bài review tổng quan, không báo cáo một hệ cố định cụ thể.

File: BaoCao_TongHop_050626/Literature_Review_Results/Phan2_SOP_8GD/.system_metadata/paper_cards/P-059_3_Kinetics_of_Supercritical_Dr.md
## [P-059] Kinetics of SC Drying
- **File gốc:** 3 Kinetics of Supercritical Drying of Gels.md
- **Thư mục:** 03_Say_va_Nung_Nhiet_phan
- **Domain:** Mechanistic
- **Stage coverage:** GĐ4
- **Processed:** true

### Claims
| Stage | Thông số | Giá trị | Đơn vị | Điều kiện | SOP? | Evidence |
|-------|----------|---------|--------|-----------|------|----------|
| GĐ4 | Review drying kinetics | - | - | SC CO2 drying | | Bài review, chỉ ra ảnh hưởng của T, P, flow rate đến động học sấy |

### Conflict (nếu có)
- (Tạm để trống nếu chưa verify qua SOP)

### Ghi chú bổ sung SOP
- Không có điều kiện cụ thể, tập trung vào mô hình khối lượng và truyền nhiệt.

File: BaoCao_TongHop_050626/Literature_Review_Results/Phan2_SOP_8GD/.system_metadata/paper_cards/P-060_3_Porous_Starch_Materials_via_.md
## [P-060] Starch Aerogels SC and FD
- **File gốc:** 3 Porous Starch Materials via Supercritical- and Freeze-Drying.md
- **Thư mục:** 03_Say_va_Nung_Nhiet_phan
- **Domain:** Analogical
- **Stage coverage:** GĐ4
- **Processed:** true

### Claims
| Stage | Thông số | Giá trị | Đơn vị | Điều kiện | SOP? | Evidence |
|-------|----------|---------|--------|-----------|------|----------|
| GĐ4 | SC CO2 drying SSA | 197 | m2/g | 10wt% gel | ➕ | "supercritically dried samples displayed specific surface area up to 197 m2/g" |
| GĐ4 | Freeze drying SSA | 7.7 | m2/g | Frozen at -20°C, 0.045 mbar | | "highest measured BET surface area... 7.7 m2/g" |
| GĐ4 | FD freezing temp | -20, -196 | °C | | | "frozen at -20°C... or flash frozen at -196°C" |
| GĐ4 | FD sublimation | 0.045, 2.38 | mbar | 48-96h | | "sublimation pressure 0.045 mbar... and 2.38 mbar" |

### Conflict (nếu có)
- (Tạm để trống nếu chưa verify qua SOP)

### Ghi chú bổ sung SOP
- SCD cho SSA cao hơn hẳn so với FD.

File: BaoCao_TongHop_050626/Literature_Review_Results/Phan2_SOP_8GD/.system_metadata/paper_cards/P-061_4_Cellulose-Hemicellulose_Cell.md
## [P-061] Cel-Hem-Lig Pyrolysis
- **File gốc:** 4 Cellulose-Hemicellulose Cellulose-Lignin Interactions during Fast Pyrolysis.md
- **Thư mục:** 03_Say_va_Nung_Nhiet_phan
- **Domain:** Mechanistic
- **Stage coverage:** GĐ5
- **Processed:** true

### Claims
| Stage | Thông số | Giá trị | Đơn vị | Điều kiện | SOP? | Evidence |
|-------|----------|---------|--------|-----------|------|----------|
| GĐ5 | Pyrolysis temperature | 500 | °C | Micropyrolyzer | ➕ | "pyrolysis temperature, which was 500 °C... swept by the helium gas" |
| GĐ5 | Gas môi trường | Helium | - | - | | |
| GĐ5 | Cellulose-Hemicellulose interaction | Negligible | - | - | | "no significant interaction effects with the native sample" |

### Conflict (nếu có)
- (Tạm để trống nếu chưa verify qua SOP)

### Ghi chú bổ sung SOP
- Nhiệt phân nhanh (fast pyrolysis) ở 500°C.

File: BaoCao_TongHop_050626/Literature_Review_Results/Phan2_SOP_8GD/.system_metadata/paper_cards/P-062_Cellulose_Diacetate_Aerogels_w.md
## [P-062] CDA Aerogels Low Shrinkage
- **File gốc:** Cellulose Diacetate Aerogels with Low Drying Shrinkage High-Efficient Thermal In.md
- **Thư mục:** 03_Say_va_Nung_Nhiet_phan
- **Domain:** Analogical
- **Stage coverage:** GĐ4
- **Processed:** true

### Claims
| Stage | Thông số | Giá trị | Đơn vị | Điều kiện | SOP? | Evidence |
|-------|----------|---------|--------|-----------|------|----------|
| GĐ4 | SC CO2 Temperature | 60 | °C | CDA gel | ➕ | "supercritical drying of the CDA gel at 60 °C and 17.5 MPa" |
| GĐ4 | SC CO2 Pressure | 17.5 | MPa | - | ➕ | |
| GĐ4 | Shrinkage | 1.4 | % | - | | "The aerogels exhibited low drying shrinkage (as low as 1.4%)" |
| GĐ4 | Thermal conductivity | 0.021 | W/m.K | - | | "thermal conductivity of 0.021 W m-1 K-1" |

### Conflict (nếu có)
- (Tạm để trống nếu chưa verify qua SOP)

### Ghi chú bổ sung SOP
- Thông số SCD này (60°C, 175 bar) khá cao so với mức thông thường (40-50°C, 100 bar).

File: BaoCao_TongHop_050626/Literature_Review_Results/Phan2_SOP_8GD/.system_metadata/paper_cards/P-064_Lupin_hull_cellulose_nanofiber.md
## [P-064] Lupin Hull CNF Aerogel
- **File gốc:** Lupin hull cellulose nanofiber aerogel preparation by supercritical CO2 and.md
- **Thư mục:** 03_Say_va_Nung_Nhiet_phan
- **Domain:** Analogical
- **Stage coverage:** GĐ4
- **Processed:** true

### Claims
| Stage | Thông số | Giá trị | Đơn vị | Điều kiện | SOP? | Evidence |
|-------|----------|---------|--------|-----------|------|----------|
| GĐ4 | SC CO2 Temperature | 40 | °C | 100 bar, 4h | ➕ | "temperature... set to 40 °C... pressurized to 100 bar... for 4h" |
| GĐ4 | SC CO2 Pressure | 100 | bar | - | ➕ | |
| GĐ4 | SC CO2 Time | 4 | h | 0.5 L/min CO2 | | "CO2 flow rate was set to 0.5 L/min" |
| GĐ4 | Freeze drying freezing temp | -196, -18 | °C | 10s, 24h | | "liquid nitrogen at -196°C for 10 seconds or... freezer at -18°C for 24h" |
| GĐ4 | Freeze drying sublimation | -45 | °C | 15 Pa, 2 days | | "sublimated at -45°C and 15 Pa for 2 days" |
| GĐ4 | SC CO2 SSA | 115 | m2/g | 1wt% hydrogel | | "SCCO2 drying provided... highest specific surface area of 115 m2/g" |

### Conflict (nếu có)
- (Tạm để trống nếu chưa verify qua SOP)

### Ghi chú bổ sung SOP
- So sánh trực tiếp cho thấy SCD tạo cấu trúc xốp và diện tích bề mặt (115 m2/g) tốt hơn FD.

File: BaoCao_TongHop_050626/Literature_Review_Results/Phan2_SOP_8GD/.system_metadata/paper_cards/P-065_Review_Trends_Electrochem.md
## [P-065] Review Trends Electrochem
- **File gốc:** A Review on Recent Trends and Future Developments in Electrochemical.md
- **Thư mục:** 04_Cam_bien_Dien_hoa_Sinh_hoc
- **Domain:** OUT_OF_SCOPE
- **Stage coverage:** 
- **Processed:** true

### Claims
| Stage | Thông số | Giá trị | Đơn vị | Điều kiện | SOP? | Evidence |
|-------|----------|---------|--------|-----------|------|----------|

### Conflict (nếu có)
- Không có

### Ghi chú bổ sung SOP
- Bài Review.

File: BaoCao_TongHop_050626/Literature_Review_Results/Phan2_SOP_8GD/.system_metadata/paper_cards/P-065_TONG_HOP_VAT_LIEU_CARBON_NANO_.md
## [P-065] Carbon Nanofiber Coal
- **File gốc:** TONG HOP VAT LIEU CARBON NANO SOI TREN NEN THAN.md
- **Thư mục:** 03_Say_va_Nung_Nhiet_phan
- **Domain:** Direct
- **Stage coverage:** GĐ5
- **Processed:** true

### Claims
| Stage | Thông số | Giá trị | Đơn vị | Điều kiện | SOP? | Evidence |
|-------|----------|---------|--------|-----------|------|----------|
| GĐ5 | Carbonization Temp | 750 | °C | Sọ dừa | ➕ | "than hóa trong lò ống với môi trường khí trơ Ar ở nhiệt độ 750°C" |
| GĐ5 | Heating rate | 10 | °C/min | - | ➕ | "tốc độ gia nhiệt là 10°C/phút" |
| GĐ5 | Holding time | 3 | h | Ar gas | ➕ | "thời gian than hóa là 3 giờ" |
| GĐ5 | CNF synthesis temp | 710 | °C | H2/LPG | | "tổng hợp CNFs... nhiệt độ của hệ phản ứng được nâng lên đến 710°C" |

### Conflict (nếu có)
- (Tạm để trống nếu chưa verify qua SOP)

### Ghi chú bổ sung SOP
- Mẫu than từ sọ dừa. Khí mang Ar cho quá trình carbon hóa.

File: BaoCao_TongHop_050626/Literature_Review_Results/Phan2_SOP_8GD/.system_metadata/paper_cards/P-066_1_Biomass-Derived_Carbon-Based.md
## [P-066] Biomass Carbon Sensors
- **File gốc:** 1 Biomass-Derived Carbon-Based Electrodes for Electrochemical Sensing.md
- **Thư mục:** 04_Cam_bien_Dien_hoa_Sinh_hoc
- **Domain:** OUT_OF_SCOPE
- **Stage coverage:** 
- **Processed:** true

### Claims
| Stage | Thông số | Giá trị | Đơn vị | Điều kiện | SOP? | Evidence |
|-------|----------|---------|--------|-----------|------|----------|

### Conflict (nếu có)
- Không có

### Ghi chú bổ sung SOP
- Bài Review chung chung (từ khóa: Review, Advances), không chứa thông số thí nghiệm trực tiếp.

File: BaoCao_TongHop_050626/Literature_Review_Results/Phan2_SOP_8GD/.system_metadata/paper_cards/P-067_1_Comparative_Study_of_Two_Typ.md
## [P-067] Fe-N-C for H2O2
- **File gốc:** 1 Comparative Study of Two Types of Iron Doped Carbon.md
- **Thư mục:** 04_Cam_bien_Dien_hoa_Sinh_hoc
- **Domain:** Direct
- **Stage coverage:** GĐ8
- **Processed:** true

### Claims
| Stage | Thông số | Giá trị | Đơn vị | Điều kiện | SOP? | Evidence |
|-------|----------|---------|--------|-----------|------|----------|
| GĐ8 | Cảm biến H2O2 (Amperometric) | -0.4 | V | PBS 0.1M (pH 7.0) | ➕ | "the reduction potential of H2O2 at −0.4 V" |
| GĐ8 | LOD | 0.8 | μM | Fe-N-C1 | ➕ | "LOD for H2O2... 0.8 μM" |

### Conflict (nếu có)
- Không có

### Ghi chú bổ sung SOP
- Cảm biến điện hóa phát hiện H2O2 dùng Fe-N-C.

File: BaoCao_TongHop_050626/Literature_Review_Results/Phan2_SOP_8GD/.system_metadata/paper_cards/P-068_3D_nitrogen-doped_graphene_aer.md
## [P-068] 3D N-doped graphene H2O2
- **File gốc:** 3D nitrogen-doped graphene aerogel a low-cost facile H2O2.md
- **Thư mục:** 04_Cam_bien_Dien_hoa_Sinh_hoc
- **Domain:** Direct
- **Stage coverage:** GĐ8
- **Processed:** true

### Claims
| Stage | Thông số | Giá trị | Đơn vị | Điều kiện | SOP? | Evidence |
|-------|----------|---------|--------|-----------|------|----------|
| GĐ8 | Phương pháp | Chronoamperometry | | Cảm biến H2O2 | ➕ | |

### Conflict (nếu có)
- Không có

### Ghi chú bổ sung SOP
- 3D nitrogen-doped graphene aerogel dùng cho cảm biến điện hóa H2O2.

File: BaoCao_TongHop_050626/Literature_Review_Results/Phan2_SOP_8GD/.system_metadata/paper_cards/P-069_A_glassy_carbon_electrode_modi.md
## [P-069] N-doped C-dots H2O2 PA
- **File gốc:** A glassy carbon electrode modified with N-doped carbon dots.md
- **Thư mục:** 04_Cam_bien_Dien_hoa_Sinh_hoc
- **Domain:** Direct
- **Stage coverage:** GĐ8
- **Processed:** true

### Claims
| Stage | Thông số | Giá trị | Đơn vị | Điều kiện | SOP? | Evidence |
|-------|----------|---------|--------|-----------|------|----------|
| GĐ8 | DPV Amplitude | 30 | mV | PA detection | ➕ | "amplitude 30 mV" |
| GĐ8 | DPV Pulse Width | 0.02 | s | PA detection | ➕ | "pulse width 0.02 s" |
| GĐ8 | Amperometric Potential | -0.4 | V | H2O2 detection | ➕ | "-0.4 V" |
| GĐ8 | LOD (PA) | 157 | nM | DPV, PBS pH 7.0 | ➕ | "LOD: PA 157 nM" |
| GĐ8 | LOD (H2O2) | 41 | nM | Amperometric | ➕ | "LOD: H2O2 41 nM" |

### Conflict (nếu có)
- Không có

### Ghi chú bổ sung SOP
- Phát hiện Paracetamol (PA) bằng DPV và H2O2 bằng Amperometric I-t. Điện nền 0.1 M PB (pH 7.0).

File: BaoCao_TongHop_050626/Literature_Review_Results/Phan2_SOP_8GD/.system_metadata/paper_cards/P-070_A_Novel_Bismuth-Chitosan_Nanoc.md
## [P-070] Bi-Chitosan Pb Cd Zn
- **File gốc:** A Novel Bismuth-Chitosan Nanocomposite Sensor for Simultaneous Detection of Pb(II), Cd(II) and Zn(II) in Wastewater.md
- **Thư mục:** 04_Cam_bien_Dien_hoa_Sinh_hoc
- **Domain:** Direct
- **Stage coverage:** GĐ8
- **Processed:** true

### Claims
| Stage | Thông số | Giá trị | Đơn vị | Điều kiện | SOP? | Evidence |
|-------|----------|---------|--------|-----------|------|----------|
| GĐ8 | SWASV Step potential | 4 | mV | Pb/Cd/Zn | ➕ | "step potential of 4 mV" |
| GĐ8 | SWASV Amplitude | 50 | mV | Pb/Cd/Zn | ➕ | "50 mV amplitude" |
| GĐ8 | SWASV Frequency | 20 | Hz | Pb/Cd/Zn | ➕ | "frequency 20 Hz" |
| GĐ8 | Deposition potential | -1.2 | V | Pb/Cd/Zn | ➕ | "deposition potential -1.2 V" |
| GĐ8 | Deposition time | 300 | s | Pb/Cd/Zn | ➕ | "deposition time 300s" |
| GĐ8 | pH nền | 4.5 | | 0.1 M Acetate Buffer | ➕ | "0.1 M acetate buffer solution (AcB) pH 4.5" |
| GĐ8 | LOD (Zn/Cd/Pb) | 0.1/0.1/0.2 | ppb | SWASV | ➕ | "0.1 ppb Zn2+, 0.1 ppb Cd2+, 0.2 ppb Pb2+" |

### Conflict (nếu có)
- Không có

### Ghi chú bổ sung SOP
- Vai trò chitosan: Nhóm -NH2 tăng hấp phụ ion kim loại mạnh, nhóm -OH làm tăng tính ưa nước. Điện trở chuyển điện tích (Rct) giảm từ 235 ohm xuống 46 ohm.

File: BaoCao_TongHop_050626/Literature_Review_Results/Phan2_SOP_8GD/.system_metadata/paper_cards/P-071_Activated_carbon_derived_from_.md
## [P-071] AC Coconut Supercapacitor
- **File gốc:** Activated carbon derived from coconut coir pith as high performance.md
- **Thư mục:** 04_Cam_bien_Dien_hoa_Sinh_hoc
- **Domain:** Analogical
- **Stage coverage:** GĐ1, GĐ2
- **Processed:** true

### Claims
| Stage | Thông số | Giá trị | Đơn vị | Điều kiện | SOP? | Evidence |
|-------|----------|---------|--------|-----------|------|----------|
| GĐ1 | Sấy khô (drying) | 110 | °C | 16 h | ➕ | "dried at 110 °C for 16 h" |
| GĐ2 | Carbonization nhiệt độ | 650 | °C | N2, 2 h | ➕ | "carbonized... at 650 °C for 2 h" |
| GĐ2 | Tỷ lệ NaOH:Char | 3:1 | ratio | Khối lượng | ➕ | "NaOH:CCP char = 3:1" |
| GĐ2 | Nhiệt độ kích hoạt (Activation) | 700 | °C | N2 sau đó CO2 1h | ➕ | "activation temperature of 700 °C" |
| GĐ3 | BET surface area | 2056 | m2/g | Tỷ lệ NaOH 3:1 | ➕ | "high surface area of 2056 m2 g−1" |
| GĐ8 | Specific capacitance | 232.3 | F/g | 0.1 A/g | ➕ | "specific capacitance values... 232.3 F g−1 at 0.1 A g−1" |

### Conflict (nếu có)
- Không có

### Ghi chú bổ sung SOP
- Ứng dụng supercapacitor, vật liệu than hoạt tính từ xơ dừa.

File: BaoCao_TongHop_050626/Literature_Review_Results/Phan2_SOP_8GD/.system_metadata/paper_cards/P-072_Activated_carbons_derived_from.md
## [P-072] AC Coconut Li_ion
- **File gốc:** Activated carbons derived from coconut.md
- **Thư mục:** 04_Cam_bien_Dien_hoa_Sinh_hoc
- **Domain:** Analogical
- **Stage coverage:** GĐ1, GĐ2
- **Processed:** true

### Claims
| Stage | Thông số | Giá trị | Đơn vị | Điều kiện | SOP? | Evidence |
|-------|----------|---------|--------|-----------|------|----------|
| GĐ1 | Sấy khô vỏ dừa | 105 | °C | 24 h | ➕ | "dried at 105°C for 24 h" |
| GĐ2 | Hóa chất kích hoạt | ZnCl2 | | Tỷ lệ ZnCl2:CS = 2:1 | ➕ | "ZnCl2: CS granules ratio 2:1" |
| GĐ2 | Nhiệt độ nhiệt phân | 800 | °C | N2 sau đó CO2 2h | ➕ | "heated to 800°C... N2 gas was changed to CO2... for 2 h" |
| GĐ2 | Hydrothermal activation | 275 | °C | 20 min, 53 bar | ➕ | "held at 275°C for 20 min at the self-generated pressure of 53 bar" |
| GĐ3 | BET surface area | 1652 | m2/g | ZHTP sample | ➕ | "surface area of 1652 m2 g–1" |
| GĐ3 | Mesopore volume | 60 | % | ZHTP sample | ➕ | "60% mesoporous volume" |

### Conflict (nếu có)
- Không có

### Ghi chú bổ sung SOP
- Vật liệu carbon hoạt tính từ sọ dừa làm cathode cho tụ Li-ion.

File: BaoCao_TongHop_050626/Literature_Review_Results/Phan2_SOP_8GD/.system_metadata/paper_cards/P-073_Activated_Glassy_Carbon_Electr.md
## [P-073] AGCE DA 4NP Sensing
- **File gốc:** Activated Glassy Carbon Electrode as an Electrochemical Sensing Platform for.md
- **Thư mục:** 04_Cam_bien_Dien_hoa_Sinh_hoc
- **Domain:** Direct
- **Stage coverage:** GĐ8
- **Processed:** true

### Claims
| Stage | Thông số | Giá trị | Đơn vị | Điều kiện | SOP? | Evidence |
|-------|----------|---------|--------|-----------|------|----------|
| GĐ8 | Kích hoạt điện hóa | CV | | -1.5 đến +2.5V, 5 vòng | ➕ | "conditioned by CV between −1.5 and +2.5 V for five scans" |
| GĐ8 | Môi trường điện nền | 0.1 | M | PBS pH 7.0 | ➕ | "0.1 M PBS (pH 7.0)" |
| GĐ8 | Thời gian tích lũy 4-NP | 120 | s | Mạch hở (open-circuit) | ➕ | "accumulation time of 120 s for 4-NP" |
| GĐ8 | Thời gian tích lũy DA | 60 | s | Mạch hở (open-circuit) | ➕ | "and 60 s for DA" |
| GĐ8 | LOD (4-NP) | 0.02 | μM | DPV | ➕ | "LODs were found to be 0.02... μM for 4-NP" |
| GĐ8 | LOD (DA) | 0.01 | μM | DPV | ➕ | "LODs were found to be... 0.01 μM for DA" |

### Conflict (nếu có)
- Không có

### Ghi chú bổ sung SOP
- Cơ chế: Điện cực Glassy Carbon được kích hoạt có các nhóm chức oxy hóa (OxSFGs), tạo điều kiện cho electron transfer, cải thiện DPV cho 4-NP và DA.

File: BaoCao_TongHop_050626/Literature_Review_Results/Phan2_SOP_8GD/.system_metadata/paper_cards/P-074_An_ultrasensitive_electrochemi.md
## [P-074] NCF Superoxide Sensor
- **File gốc:** An ultrasensitive electrochemical sensor based on cotton.md
- **Thư mục:** 04_Cam_bien_Dien_hoa_Sinh_hoc
- **Domain:** Direct
- **Stage coverage:** GĐ1, GĐ2, GĐ8
- **Processed:** true

### Claims
| Stage | Thông số | Giá trị | Đơn vị | Điều kiện | SOP? | Evidence |
|-------|----------|---------|--------|-----------|------|----------|
| GĐ1 | Xử lý Nitrogen doping | Urea | | 1g cotton + 6g urea/50mL | ➕ | "1.0 g of cotton... 50 mL ultrapure water containing 6.0 g of urea" |
| GĐ1 | Sấy khô (drying) | 80 | °C | 24 h (vacuum) | ➕ | "dried in a vacuum oven at 80 °C for 24 h" |
| GĐ2 | Carbonization | 800 | °C | 2°C/min, 2h, N2 | ➕ | "carbonized at 800 °C with a heating rate of 2 °C min−1 for 2 h under a nitrogen atmosphere" |
| GĐ8 | Electrodeposition AgNP | 0.0 | V | 240 s, 1.0 mM AgNO3 | ➕ | "AgNP electrodeposition (240 s); potential... (0.0 V) and AgNO3... (1.0 mM)" |
| GĐ8 | Working potential | -0.5 | V | Superoxide sensing | ➕ | "working potentials around −0.5 V" |
| GĐ8 | LOD | 2.32 | fM | LSV, 0.2 M PBS pH 7.0 | ➕ | "detection limit is 2.32 ± 0.07 fM" |

### Conflict (nếu có)
- Không có

### Ghi chú bổ sung SOP
- Cảm biến Superoxide anion dùng Nitrogen-doped cotton carbon fiber gắn AgNP.

File: BaoCao_TongHop_050626/Literature_Review_Results/Phan2_SOP_8GD/.system_metadata/paper_cards/P-075_Application_of_an_Electrochemi.md
## [P-075] Application
- **File gốc:** Application of an Electrochemical Sensor Based on Nitrogen-Doped Biochar Loaded with Ruthenium Oxide for Heavy Metal Detection.md
- **Domain:** Direct
- **Stage coverage:** GĐ8
- **Processed:** true

### Claims
| Stage | Thông số | Giá trị | Đơn vị | Điều kiện | SOP? | Evidence |
|-------|----------|---------|--------|-----------|------|----------|
| GĐ8   | Target | Cd, Pb, Cu | - | SWASV | ✅ | Direct |
| GĐ8   | Doping | N-doped | - | - | ✅ | Direct |
| GĐ8   | Metal | RuO2 | - | thay vì Fe | ⚠️ | Direct |

### Conflict (nếu có)
- [conflict_id: C-005] Stage GĐ8: Dùng RuO2 thay vì Fe-Nx.

File: BaoCao_TongHop_050626/Literature_Review_Results/Phan2_SOP_8GD/.system_metadata/paper_cards/P-076_Carbon_gel_materials_synthesis.md
## [P-076] Review Carbon Gels
- **File gốc:** Carbon gel materials synthesis structural design and emerging applications in.md
- **Thư mục:** 04_Cam_bien_Dien_hoa_Sinh_hoc
- **Domain:** OUT_OF_SCOPE
- **Stage coverage:** 
- **Processed:** true

### Claims
| Stage | Thông số | Giá trị | Đơn vị | Điều kiện | SOP? | Evidence |
|-------|----------|---------|--------|-----------|------|----------|

### Conflict (nếu có)
- Không có

### Ghi chú bổ sung SOP
- Bài Review về cấu trúc và ứng dụng carbon gel, không có thông số thí nghiệm trực tiếp.

File: BaoCao_TongHop_050626/Literature_Review_Results/Phan2_SOP_8GD/.system_metadata/paper_cards/P-077_Carbon-based_aerogels_for_biom.md
## [P-077] Review CA Biomedical
- **File gốc:** Carbon-based aerogels for biomedical sensing Advances toward designing the ideal.md
- **Thư mục:** 04_Cam_bien_Dien_hoa_Sinh_hoc
- **Domain:** OUT_OF_SCOPE
- **Stage coverage:** 
- **Processed:** true

### Claims
| Stage | Thông số | Giá trị | Đơn vị | Điều kiện | SOP? | Evidence |
|-------|----------|---------|--------|-----------|------|----------|

### Conflict (nếu có)
- Không có

### Ghi chú bổ sung SOP
- Bài Review về carbon aerogels dùng trong cảm biến y sinh, không có thông số thí nghiệm trực tiếp.

File: BaoCao_TongHop_050626/Literature_Review_Results/Phan2_SOP_8GD/.system_metadata/paper_cards/P-078_Cellulose-derived_carbon_aerog.md
## [P-078] Cellulose CA Supercapacitor Review
- **File gốc:** Cellulose-derived carbon aerogels A novel porous platform for.md
- **Thư mục:** 04_Cam_bien_Dien_hoa_Sinh_hoc
- **Domain:** Analogical
- **Stage coverage:** GĐ3, GĐ4
- **Processed:** true

### Claims
| Stage | Thông số | Giá trị | Đơn vị | Điều kiện | SOP? | Evidence |
|-------|----------|---------|--------|-----------|------|----------|
| GĐ3 | Loại tiền chất CA | RCA (regenerated cellulose aerogel), NCA (nanofibrillated cellulose aerogel) | — | freeze drying/supercritical drying | | Abstract, Intro |
| GĐ4 | Phương pháp cacbon hóa | Pyrolysis at high temp, inert gas (N2) | — | cellulose aerogel → CDCA | | Intro line 109 |
| GĐ5 | Ứng dụng | Supercapacitor electrodes (EDLC + pseudocapacitive) | — | — | | Abstract |
| GĐ5 | Ưu điểm CA | Large surface area, high porosity, hierarchical pore structure, low density | — | — | | Intro line 109 |
| GĐ5 | Heteroatom doping | Improves energy storage ability | — | — | | Highlights line 35 |

### Conflict (nếu có)
- Không có conflict, đây là bài review về supercapacitor không liên quan trực tiếp đến sensing

### Ghi chú bổ sung SOP
- **FAST SCAN RULE ÁP DỤNG:** Bài Review về CDCAs cho SUPERCAPACITOR, không có thông số sensing, không có LOD, không có DPV/SWASV. Tuy nhiên Domain = Analogical (CA + heteroatom doping) vẫn có giá trị cho phần tổng hợp vật liệu (GĐ3-4).
- Không chứa thông số cảm biến điện hóa → Claim bảng chủ yếu phục vụ GĐ vật liệu.
- Tạp chí: Materials & Design 219 (2022) 110778, DOI: 10.1016/j.matdes.2022.110778

File: BaoCao_TongHop_050626/Literature_Review_Results/Phan2_SOP_8GD/.system_metadata/paper_cards/P-079_Characteristics_of_Biomass-der.md
## [P-079] Characteristics of Biomass-derived Carbon
- **File gốc:** Characteristics of Biomass-derived Carbon Materials and Their Applications.md
- **Domain:** N/A (Review)
- **Stage coverage:** OUT_OF_SCOPE
- **Processed:** true

### Claims
(Bài Review chung chung, bị loại bởi FAST SCAN RULE)

File: BaoCao_TongHop_050626/Literature_Review_Results/Phan2_SOP_8GD/.system_metadata/paper_cards/P-080_Construction_of_an_electrochem.md
## [P-080] Construction of an electrochemical sensor
- **File gốc:** Construction of an electrochemical sensor with graphene aerogel doped with ZrO2 nanoparticles and chitosan for the selective detection of luteolin.md
- **Domain:** Analogical (Luteolin sensing)
- **Stage coverage:** GĐ8
- **Processed:** true

### Claims
| Stage | Thông số | Giá trị | Đơn vị | Điều kiện | SOP? | Evidence |
|-------|----------|---------|--------|-----------|------|----------|
| GĐ8   | Binder   | Chitosan + 0.5% Nafion | - | GCE drop-casting | ✅ | Analogical |
| GĐ8   | Scan method | DPV | - | Amp 0.05, period 0.2s | ✅ | Analogical |
| GĐ8   | LOD      | 1 | nM | Luteolin | 🔲 | Analogical |

### Conflict (nếu có)
- Không có mâu thuẫn trực tiếp, phương pháp phủ Nafion và Chitosan hoàn toàn trùng khớp với SOP.

### RAG Oracle (NotebookLM — V2.0)
- **Triggered:** YES | **Điều kiện kích hoạt:** 1: Domain=Analogical
- **Notebook queried:** C.A - 7 8 (ID: c2f074f1-396a-4df0-a32e-938c2433e3e4)
- **Kết quả:**
  - Cơ chế: Chitosan tăng độ bám dính và nhóm chức amin tương tác với kim loại/phân tử; Nafion ổn định cấu trúc.
  - Ứng dụng vs SOP: Tương thích (Khuyến nghị giữ nguyên combo Chitosan-Nafion trên GCE).
  - Bằng chứng hội tụ: Có — phù hợp với hướng tối ưu của Cảm biến điện hóa.

File: BaoCao_TongHop_050626/Literature_Review_Results/Phan2_SOP_8GD/.system_metadata/paper_cards/P-081_Electroanalytical_Overview_Scr.md
## [P-081] Electroanalytical Overview ScreenPrinted
- **File gốc:** Electroanalytical Overview ScreenPrinted Electrochemical Sensing Platforms.md
- **Domain:** N/A (Review)
- **Stage coverage:** OUT_OF_SCOPE
- **Processed:** true

### Claims
(Bài Review về Screen-Printed Electrodes, bị loại bởi FAST SCAN RULE vì không chứa thông số chế tạo Carbon Aerogel cụ thể)

File: BaoCao_TongHop_050626/Literature_Review_Results/Phan2_SOP_8GD/.system_metadata/paper_cards/P-082_Electrochemical_sensing_of_par.md
## [P-082] Electrochemical Sensing Paracetamol SCB
- **File gốc:** Electrochemical sensing of paracetamol based on sugarcane bagasse-activated biochar.md
- **Thư mục:** 04_Cam_bien_Dien_hoa_Sinh_hoc
- **Domain:** Direct
- **Stage coverage:** GĐ1, GĐ5, GĐ8
- **Processed:** true

### Claims
| Stage | Thông số | Giá trị | Đơn vị | Điều kiện | SOP? | Evidence |
|-------|----------|---------|--------|-----------|------|----------|
| GĐ1   | Tiền xử lý axit | 1:1 | w/w | Sugarcane bagasse ngâm trong H2SO4 tỷ lệ khối lượng 1:1 trong 24h, sấy khô ở 110 °C | ⚠️ | "sugarcane bagasse (SCB)... soaked in a 1:1 mass ratio of sulfuric acid (H2SO4) for 24 hrs... dried overnight at 110 ºC" |
| GĐ5   | Pyrolysis | 1.5 | kW | Pyrolysis bằng lò vi sóng công suất 1.5 kW trong 1h, có 10% chất nhạy vi sóng (M.S), môi trường N2 không oxy (áp suất âm 25 kPa) | ➕ | "subjected to microwave pyrolysis at 1.5 kW for 1 hour and 10% M.S in an oxygen-free environment under negative pressure of 25 kPa" |
| GĐ5   | Rửa sau nung | 1 | M | Rửa bằng HCl 1M để loại bỏ tạp chất và rửa lại bằng nước cất, sấy ở 110 °C trong 24h | ✅ | "washed with 1 M hydrochloric acid (HCl) and thoroughly rinsed with distilled water... heated at 110 ºC in an oven for 24 hours" |
| GĐ8   | Chế tạo điện cực | 2 | µL | Bột biochar hoạt hóa phân tán trong ethanol và siêu âm 40 phút. Nhỏ 2 µL dung dịch phân tán (1.5 mg/mL) lên điện cực GCE | ✅ | "dispersed in ethanol and subjected to ultrasonication for 40 min... 2 µL of a dispersible activated SCB-biochar solution with a concentration of 1.5 mg/mL was added dropwise onto the surface of the bare GCE" |
| GĐ8   | Hiệu năng cảm biến | 2.5 | µM | Giới hạn phát hiện (LOD) đối với paracetamol bằng phương pháp quét thế vòng (CV) | ✅ | "LOD = 2.5 µM for paracetamol... 71% less charge transfer resistance in EIS and 96% higher electrocatalytic properties" |

### Conflict (nếu có)
- Tài liệu sử dụng axit sunfuric đặc (H2SO4) làm chất hoạt hóa cho sinh khối trước khi nung, trong khi SOP của dự án thường hạn chế axit oxy hóa mạnh do nguy cơ an toàn hoặc phá hủy cấu trúc. Tuy nhiên, việc kích hoạt bằng vi sóng (microwave-assisted pyrolysis) 1.5 kW cho diện tích bề mặt BET khá tốt (278 m²/g).

### Ghi chú bổ sung SOP
- Việc sử dụng ethanol làm dung môi phân tán biochar cho quá trình drop-cast điện cực rất bay hơi nhanh và thuận tiện ở nhiệt độ phòng.

File: BaoCao_TongHop_050626/Literature_Review_Results/Phan2_SOP_8GD/.system_metadata/paper_cards/P-083_Electrochemical_sensor_based_o.md
## [P-083] Electrochemical Sensor N Carbon Dots
- **File gốc:** Electrochemical sensor based on N-doped carbon dots decorated with manganese.md
- **Thư mục:** 04_Cam_bien_Dien_hoa_Sinh_hoc
- **Domain:** Direct
- **Stage coverage:** GĐ2, GĐ5, GĐ8
- **Processed:** true

### Claims
| Stage | Thông số | Giá trị | Đơn vị | Điều kiện | SOP? | Evidence |
|-------|----------|---------|--------|-----------|------|----------|
| GĐ2   | Tổng hợp tiền chất | 200 | °C | 100 mg urea + 0.8 g CTAB trong 100 mL nước cất, siêu âm. Thêm 1.8 g MnCl2, chỉnh pH = 8 bằng nước amoniac 25%. Trộn 100 mL dung dịch này với 60 mL DMF, thủy nhiệt ở 200 °C trong 12h. Ly tâm ở 9000 rpm trong 10 phút, rửa bằng DMF và nước, sấy chân không ở 60 °C trong 24h | ➕ | "Urea, 100 mg, and 0.8 g cetyltrimethylammonium bromide (CTAB)... added into 100 mL... Then, 1.8 g of manganese chloride was added... pH adjusted to 8 using 25% ammonia water... 100 mL of the above solution was added to 60 mL of DMF... heated at 200 °C for 12 h... PN-CMOS dried under a vacuum at 60 °C for 24 h" |
| GĐ5   | Pyrolysis | 900 | °C | Nung ở 900 °C dưới khí N2 với tốc độ gia nhiệt 2 °C/min trong 5h | ✅ | "heated to 900 °C under a N2 atmosphere at a heating rate of 2 °C min−1 for 5 h" |
| GĐ5   | Diện tích bề mặt BET | 1203.78 | m²/g | Diện tích bề mặt BET của N-CMOS đạt 1203.78 m²/g sau nung | ➕ | "specific surface areas of PN-CMOS and N-CMOS... found to be 3.49 and 1203.78 m2 g−1, respectively" |
| GĐ8   | Chế tạo điện cực | 8.0 | µL | Phân tán N-CMOS trong DMF (1 mg/mL), siêu âm 35 phút. Nhỏ 8.0 µL lên GCE, sấy khô bằng đèn hồng ngoại | ✅ | "N-CMOS were uniformly dispersed in DMF. After sonicating the dispersion in a concentration of 1 mg mL−1 N-CMOS for 35 min, 8.0 μL of the N-CMOS suspension was dropped onto the surface of the GCE" |
| GĐ8   | Hiệu năng cảm biến | 0.0303 | µM | LOD đối với paracetamol (AP) và 0.0456 µM đối với p-aminophenol (PAP) ở pH 7.0 bằng DPV | ✅ | "LOD for PAP and AP were 0.0456 and 0.0303 μM (S/N = 3)... linear range of 0.1–100 μM for PAP and 0.1–80 μM for AP" |

### Conflict (nếu có)
- Việc sử dụng DMF làm dung môi phân tán carbon dots để sửa đổi điện cực GCE có nhiệt độ sôi cao, khó bay hơi ở điều kiện thường nên tác giả phải sấy bằng đèn hồng ngoại. SOP của dự án thường khuyến cáo dùng nước DI hoặc ethanol/isopropanol.

### Ghi chú bổ sung SOP
- Việc kết hợp N-doped carbon dots (chế tạo từ cellulose/urea) với hạt nano oxit mangan (MnO) tạo ra một màng composite phân tán có độ dẫn và xúc tác điện hóa vượt trội cho đồng phát hiện paracetamol và các tạp chất hydro phân.

File: BaoCao_TongHop_050626/Literature_Review_Results/Phan2_SOP_8GD/.system_metadata/paper_cards/P-084_CoconutCNF_GlucoseSensor.md
"## [P-084] Coconut CNF Aerogel Glucose Sensor\n- **File gốc:** Novel synthesis of carbon nanofiber aerogels from coconut matrix for.md\n- **Thư mục:** 04_Cam_bien_Dien_hoa_Sinh_hoc\n- **Domain:** Direct\n- **Stage coverage:** GĐ1, GĐ2, GĐ8\n- **Processed:** true\n\n### Claims\n| Stage | Thông số | Giá trị | Đơn vị | Điều kiện | SOP? | Evidence |\n|-------|----------|---------|--------|-----------|------|----------|\n| GĐ1 | NaOH pretreatment nồng độ | 4 | wt% | 90°C, 6 h — xử lý kiềm loại tạp bacterial cellulose từ xơ dừa | ➕ | Abstract/Experimental §2.2.1 |\n| GĐ1 | NaOH pretreatment nhiệt độ | 90 | °C | Thời gian 6 h | ➕ | §2.2.1 |\n| GĐ1 | NaOH pretreatment thời gian | 6 | h | Mass fraction 4% NaOH | ➕ | §2.2.1 |\n| GĐ2 | Carbonization temperature (tối ưu) | 1000 | °C | Argon atmosphere, 2 h giữ nhiệt; 7°C/min đến 700°C, 5°C/min lên đến đích | ➕ | §2.2.2 |\n| GĐ2 | Carbonization time (giữ nhiệt) | 2 | h | 800–1100°C | ➕ | §2.2.2 |\n| GĐ2 | Heating rate (đến 700°C) | 7 | °C/min | Argon, sau đó 5°C/min | ➕ | §2.2.2 |\n| GĐ2 | BET surface area (CMCNFs-1000) | ≥1102 | m²/g | Carbonized 1000°C; N₂ 77K | ➕ | Abstract |\n| GĐ2 | Density (CMCNFs) | ≤3.47 | mg/cm³ | Coconut matrix | ➕ | Abstract |\n| GĐ2 | Porosity | ≈99.6 | % | CMCNFs | ➕ | Abstract |\n| GĐ8 | Electrode | CMCNFs-1000/GOx/Nafion | — | GCE dia 5 mm, PBS pH 7.0 | ➕ | §2.4 |\n| GĐ8 | Electron transfer rate constant (Ks) | 2.03 | s⁻¹ | FAD/FADH₂, Laviron equation | ➕ | §3.5 |\n| GĐ8 | Redox formal potential E°' | −0.442 | V vs. Ag/AgCl | PBS pH 7.0 | ➕ | §3.5 |\n| GĐ8 | pH tối ưu (biosensor) | 7.0 | — | 0.05 M PBS, N₂ bão hòa | ➕ | §3.6 |\n| GĐ8 | Enzyme loading (Г) | 1.25×10⁻⁹ | mol/cm² | Tính từ scan rate plot | ➕ | §3.5 |\n| GĐ8 | Target analyte | Glucose | — | Enzyme-based DET, O₂ as co-substrate | — | §3.7 |\n\n### Conflict (nếu có)\n- Bài tập trung vào gl
<truncated 759 bytes>

File: BaoCao_TongHop_050626/Literature_Review_Results/Phan2_SOP_8GD/.system_metadata/paper_cards/P-084_Electrochemical_Sensors_for_He.md
## [P-084] Electrochemical Sensors for Heavy Metal
- **File gốc:** Electrochemical Sensors for Heavy Metal Ion Detection in Aqueous Medium.md
- **Domain:** N/A (Review)
- **Stage coverage:** OUT_OF_SCOPE
- **Processed:** true

### Claims
(Bài Systematic Review chung chung, bị loại bởi FAST SCAN RULE)

File: BaoCao_TongHop_050626/Literature_Review_Results/Phan2_SOP_8GD/.system_metadata/paper_cards/P-085_Electrodes_Based_on_Carbon_Aer.md
## [P-085] Electrodes Carbon Aerogels Graphitized
- **File gốc:** Electrodes Based on Carbon Aerogels Partially.md
- **Thư mục:** 04_Cam_bien_Dien_hoa_Sinh_hoc
- **Domain:** Analogical
- **Stage coverage:** GĐ2, GĐ3, GĐ5, GĐ6, GĐ8
- **Processed:** true

### Claims
| Stage | Thông số | Giá trị | Đơn vị | Điều kiện | SOP? | Evidence |
|-------|----------|---------|--------|-----------|------|----------|
| GĐ2   | Sol-Gel | 1:2 | - | Nhựa Resorcinol (R) và Formaldehyde (F) tan trong nước (W), dùng muối acetate kim loại làm xúc tác. Ratios: R:F = 1:2, R:W = 1:17. Curing: 1 ngày ở 40 °C, 5 ngày ở 80 °C | ✅ | "molar ratios were R:F = 1:2 and R:W = 1:17. Curing process: 1 day at 40 °C, and 5 days at 80 °C" |
| GĐ3   | Sấy dung môi | - | - | Ngâm acetone trong 24h, sấy sấy tới hạn bằng CO2 | ✅ | "immersed in acetone for 24 h. Finally, the organic aerogels were treated with supercritical CO2 for their drying" |
| GĐ5   | Pyrolysis | 900 | °C | Carbonized ở 900 °C trong dòng N2, tốc độ gia nhiệt 1 °C/min | ✅ | "carbonized at 900 °C... using a N2 flow and a heating rate of 1 °C min−1" |
| GĐ6   | Doping Fe/Co/Ni | ~6 | wt% | Muối acetate kim loại được thêm trực tiếp vào sol-gel để tạo cấu trúc nano kim loại phân tán tốt trong ma trận carbon sau nung | ✅ | "Fe- and Co-doped aerogels were prepared only with a 6 wt %, approx... varying the amount of C" |
| GĐ8   | Chuẩn bị điện cực RDE | 10 | µL | Trộn 5 mg bột xúc tác trong 1 mL dung dịch Nafion (5%) và nước tỷ lệ 1:9 v/v. Nhỏ 10 µL lên đầu điện cực quay RDE 3 mm | ✅ | "5 mg of electro-catalyst were suspended on 1 mL of a solution which contained Nafion (5%) and water in a 1:9 (v:v) ratio... 10 µL of this suspension were loaded on RDE tip" |

### Conflict (nếu có)
- SOP yêu cầu dung môi tẩm Fe trong GĐ6 là Ethanol tuyệt đối. Tuy nhiên ở đây, kim loại được đưa trực tiếp vào sol-gel ban đầu dưới dạng muối acetate (dung dịch nước) để tự xúc tác quá trình graphit hóa cục bộ trong quá trình nung.

### Ghi chú bổ sung SOP
- Việc đưa trực tiếp muối acetate kim loại vào sol-gel rất hiệu quả để phân tán đều các nguyên tử Fe/Co/Ni và thúc đẩy sự hình thành các graphitic clusters xung quanh hạt nano kim loại khi nung ở 900 °C.

File: BaoCao_TongHop_050626/Literature_Review_Results/Phan2_SOP_8GD/.system_metadata/paper_cards/P-086_Emerging_trends_in_aerogel_tec.md
## [P-086] Emerging Trends Aerogel Sensing
- **File gốc:** Emerging trends in aerogel technology for sensing and biosensing applications.md
- **Thư mục:** 04_Cam_bien_Dien_hoa_Sinh_hoc
- **Domain:** Mechanistic
- **Stage coverage:** GĐ2, GĐ3, GĐ4, GĐ5, GĐ8
- **Processed:** true

### Claims
| Stage | Thông số | Giá trị | Đơn vị | Điều kiện | SOP? | Evidence |
|-------|----------|---------|--------|-----------|------|----------|
| GĐ2/3 | Lịch sử & Phân loại | - | - | Review về các phương pháp chế tạo aerogel: sol-gel silica (TMOS/TEOS), sấy siêu âm CO2 (carbogels), đông khô (cryogels). | ➕ | "The 1980s saw the supercritical drying process using liquid carbon dioxide... coined for CO2-dried organic aerogels... freeze drying (cryogels)..." |
| GĐ5   | Carbonization | - | - | Quá trình nhiệt phân chuyển hóa aerogel polyme thành carbon aerogel dẫn điện tốt. | ✅ | "pyrolysis of a highly cross-linked polymeric gel obtained by the sol-gel process..." |
| GĐ8   | Bio-Sensing của Pd-RGO | 16.2 | nM | Quét H2O2 bằng điện cực in lụa biến tính với Pd NPs trên màng PEI-rGO aerogel | ➕ | "Kim et al. reported a noble metal aerogel based on Pd nanoparticles embedded in polyethyleneimine-reduced graphene oxide aerogel... LOD = 16.2 nM for H2O2" |
| GĐ8   | Bio-Sensing của Fe-N-CA | 3.1 | µM | Cảm biến dual-mode (huỳnh quang và điện hóa) để xác định glucose bằng Fe-N-doped carbon aerogels | ➕ | "Wu et al. described an interesting dual-mode detection of glucose based on iron and nitrogen-doped carbon aerogels... LOD of 3.1 and 0.5 μM" |

### Conflict (nếu có)
- Bài báo tổng quan (Review) không có số liệu thực nghiệm gốc tự đo nhưng cung cấp cái nhìn so sánh toàn diện về các cấu trúc lai giữa aerogel với hạt nano kim loại quý (Au, Ag, Pt, Pd) hoặc MOF/MXenes giúp tăng cường hoạt tính điện hóa cho cảm biến.

### Ghi chú bổ sung SOP
- Việc dùng các polymer dẫn điện (polyaniline, polypyrrole, polythiophene) xen kẽ vào mạng lưới aerogel giúp cải thiện độ ổn định và giảm hiện tượng bám bẩn điện cực (electrode fouling) trong các phép đo sinh học thực tế.

File: BaoCao_TongHop_050626/Literature_Review_Results/Phan2_SOP_8GD/.system_metadata/paper_cards/P-087_Hierarchical_Porous_Heteroatom.md
## [P-087] Hierarchical Porous Heteroatoms Carbon
- **File gốc:** Hierarchical Porous HeteroatomsCo-Doped Activated Carbon.md
- **Thư mục:** 04_Cam_bien_Dien_hoa_Sinh_hoc
- **Domain:** Analogical
- **Stage coverage:** GĐ1, GĐ2, GĐ4, GĐ5, GĐ8
- **Processed:** true

### Claims
| Stage | Thông số | Giá trị | Đơn vị | Điều kiện | SOP? | Evidence |
|-------|----------|---------|--------|-----------|------|----------|
| GĐ1   | Chuẩn bị bột dừa | 105 | °C | Sấy vỏ dừa ở 105 °C trong 24h, nghiền thành bột mịn, rây cỡ 20-100 mesh | ✅ | "dried in an oven at 105 °C for 24 h, and pulverized into fine powder; then, the powder was sieved... 20 and 100 mesh" |
| GĐ2   | Doping & Kích hoạt | 3:3 | w/w | Tỷ lệ KOH:Ammonium persulfate làm dopant S, N, O. Trộn chung với bột vỏ dừa và KOH | ➕ | "10 g of coconut shell powder, KOH and ammonium persulfate at various weight ratios were also mixed... C/KOH/S-3:3 (KOH to ammonium persulfate ratio 3:3)" |
| GĐ4   | Freeze Drying | - | - | Sấy khô bằng công nghệ đông khô để tránh co ngót cấu trúc xốp | ✅ | "obtained hierarchical porous carbon material was prepared by freeze drying" |
| GĐ5   | Pyrolysis | 700 | °C | Tốc độ gia nhiệt 10 °C/min lên 700 °C trong 1h dưới khí N2 dòng 50 mL/min. Rửa bằng HCl 1M và nước cất đến pH=7 | ✅ | "heated under an environment with an N2 flow rate of 50 mL min−1 with a rate of temperature increase of 10 °C min−1 up to 700 °C, and kept for 1 h... washed with 1 M HCl... water to pH 7" |
| GĐ8   | Chế tạo điện cực | 85:10:5 | % | Trộn bột carbon hoạt hóa, PVDF binder, và carbon black tỷ lệ 85:10:5 trong NMP trong 12h. Phủ lên Ni foam | 🔲 | "mixture of AC materials, polyvinylidene-fluoride (PVDF) as a binder and carbon black as a conductive additive at a weight ratio of 85:10:5 was dispersed in N-methyl pyrrolidone... coated onto Ni foam" |

### Conflict (nếu có)
- Tác giả chỉ ra rằng khi nung hỗn hợp bột vỏ dừa có chứa ammonium persulfate ở nhiệt độ cao hơn 750 °C thì mẫu sẽ bị cháy hoàn toàn thành CO và CO2 do tác dụng oxy hóa cực mạnh của ion sunfat từ persulfate kết hợp với KOH. Do đó, nhiệt độ hoạt hóa tối ưu bắt buộc phải dưới 700 °C.

### Ghi chú bổ sung SOP
- Sử dụng amoni persunfat ((NH4)2S2O8) vừa đóng vai trò là tác nhân oxy hóa hoạt hóa bổ sung, vừa là nguồn doping đồng thời cả ba nguyên tố N, S, O vào cấu trúc dừa rất hiệu quả ở nhiệt độ trung bình (700 °C).
