Repository: lehoangnhat96/CA-Synthesis-Research

# 📄 Đề Tài LVTN: Quy trình C.A - Hóa Phân Tích

Đây là kho chứa (repository) quản lý toàn bộ dữ liệu, quy trình phân tích, tài liệu khoa học số hóa và mã nguồn hỗ trợ tự động hóa số liệu cho Đề tài Thạc sĩ Hóa Phân Tích.

---

## 🏛️ Sơ Đồ Thư Viện Tài Liệu Khoa Học Số Hóa (Digital Library)

Toàn bộ **142 tài liệu PDF khoa học độc bản** liên quan đến Carbon Aerogel và Điện hóa đã được số hóa hoàn toàn sang định dạng Markdown (`.md`), trích xuất toàn bộ hình ảnh đi kèm, tự động phân loại học thuật dựa trên nội dung thực tế (Abstract/Conclusion) và sắp xếp đồng bộ vào **9 phân khu chuyên biệt** dưới đây:

File: BaoCao_TongHop_050626/Literature_Review_Results/Phan2_SOP_8GD/.system_metadata/paper_cards/P-088_IronNitrogen-Doped_CarbonAerog.md
## [P-088] Iron Nitrogen Doped Carbon Aerogels
- **File gốc:** IronNitrogen-Doped CarbonAerogels for Fluorescentand Electrochemical Dual-Mode D.md
- **Thư mục:** 04_Cam_bien_Dien_hoa_Sinh_hoc
- **Domain:** Direct
- **Stage coverage:** GĐ2, GĐ4, GĐ5, GĐ6, GĐ8
- **Processed:** true

### Claims
| Stage | Thông số | Giá trị | Đơn vị | Điều kiện | SOP? | Evidence |
|-------|----------|---------|--------|-----------|------|----------|
| GĐ2   | Chuẩn bị Hydrogel | - | - | Hòa tan 24 mg 1,10-phenanthroline (PM) trong 200 µL 0.2 M FeCl2.4H2O tạo phức Fe(PM)3 2+. Trộn riêng 60 mg gelatin, 30 mg SiO2 NPs và 2.7 mL nước ở 60 °C trong 10 phút. Thêm 200 µL Fe(PM)3 2+ và 80 µL Zn(Ac)2 1.0 M. Cryogelation: đông đá-rã đông 3 chu kỳ | ➕ | "24 mg of PM was dispersed in 200 μL of 0.2 M FeCl2·4H2O... 60 mg of gelatin, 30 mg of SiO2 nanoparticles, and 2.7 mL of water... at 60 °C... add 200 μL Fe(PM)3 2+ and 80 μL of 1.0 M Zn(Ac)2. Hydrogels subjected to freezing−thawing three times" |
| GĐ4   | Freeze Drying | - | - | Sấy đông khô hydrogel thu được aerogel cấu trúc tổ ong | ✅ | "lyophilized hydrogel can be seen to exhibit a 3D honeycomb-like structure" |
| GĐ5   | Pyrolysis | 900 | °C | Nung ở 900 °C trong 3h với dòng Ar chứa 3% H2, tốc độ gia nhiệt 5 °C/min | ✅ | "pyrolyzed at 900 °C for 3 h in a tube furnace under a constant flow of 97% Ar + 3% H2 at a heating rate of 5 °C min−1" |
| GĐ5   | Etching Silica | - | - | Khử tạp chất silica bằng dung dịch HF để giải phóng kênh dẫn xốp | ✅ | "product was etched with HF to remove SiO2 nanoparticles, affording NCAG/Fe" |
| GĐ6   | Tọa độ Fe-N4 | 1.4 | Å | Phân tích EXAFS cho thấy Fe tồn tại ở dạng nguyên tử đơn lẻ phối trí Fe-N4 với khoảng cách liên kết Fe-N là 1.4 Å | ✅ | "Fe-N coordination number was estimated to be 4.0, suggesting the formation of FeN4... EXAFS spectrum of NCAG/Fe shows only one peak at 1.4 Å... assigned to metal-N species" |
| GĐ8   | Chế tạo điện cực GCE | 10 | µL | Trộn 1 mg bột NCAG/Fe trong 1 mL hỗn hợp (475 µL nước, 475 µL ethanol và 50 µL Nafion 5%), nhỏ 10 µL lên GCE 3 mm | ✅ | "1 mg of the as-synthesized NCAG/Fe powders was suspended in a 1 mL solution that contained 475 μL of H2O, 475 μL of ethanol, and 50 μL of a 5% Nafion solution. 10 μL... dropcast on... GCE (3 mm)" |
| GĐ8   | Hiệu năng cảm biến | 0.5 | µM | LOD đối với glucose bằng phương pháp đo dòng chronoamperometry ở thế +0.35 V trong 0.1 M NaOH | ✅ | "quantified within the millimolar to micromolar range with a limit of detection of 3.1 and 0.5 μM [by fluorescence and electrochemistry]" |

### Conflict (nếu có)
- Dung môi ngâm và rửa loại mẫu dùng axit HF cực kỳ nguy hiểm (thay thế cho axit vô cơ thông thường) để hòa tan các hạt silica làm template tạo xốp. Tuy nhiên, hiệu năng cảm biến tạo ra rất cao nhờ các kênh dẫn xốp này.

### Ghi chú bổ sung SOP
- Việc xác định phối trí Fe-N4 đơn nguyên tử (single-atom catalyst) qua phổ hấp thụ tia X EXAFS cung cấp bằng chứng thuyết phục về các tâm hoạt tính điện hóa ổn định và phân tán cao.

File: BaoCao_TongHop_050626/Literature_Review_Results/Phan2_SOP_8GD/.system_metadata/paper_cards/P-089_Lignin-BasedPolypyrrole_Carbon.md
## [P-089] Lignin Polypyrrole Carbon Nanofiber
- **File gốc:** Lignin-BasedPolypyrrole Carbon Nanofiber Electrode With Enhanced Electrochemical Properties by Electrospun Method.md
- **Thư mục:** 04_Cam_bien_Dien_hoa_Sinh_hoc
- **Domain:** Analogical
- **Stage coverage:** GĐ2, GĐ5, GĐ8
- **Processed:** true

### Claims
| Stage | Thông số | Giá trị | Đơn vị | Điều kiện | SOP? | Evidence |
|-------|----------|---------|--------|-----------|------|----------|
| GĐ2   | Chuẩn bị dung dịch quay | 1:4 | w/w | Tỷ lệ lignin:PAN trong dung môi DMF, khuấy 24h ở RT. Quay điện hóa ở thế 15-17 kV, khoảng cách 13-15 cm | ➕ | "stirring lignin and PAN (ratio: 0:1 and 1:4) in DMF solvent for 24 h... voltage in the range of 15–17 kV and a distance of 13–15 cm" |
| GĐ2   | Phủ Polypyrrole (PPy) | - | - | Ngâm màng LPAN trong 25 mL dung dịch pyrrole (5 g/L) trong 3h. Thêm tiếp 25 mL amoni persunfat (0.2 mol/L) từng giọt ở 0 °C, giữ 4h. Rửa sạch nước DI, sấy tủ ấm | ➕ | "dipped into a beaker containing an aqueous solution of 25 ml pyrrole (5 g L−1)... soaking for 3 h, 25 ml of (NH4)2S2O8 (0.2 moL L−1) solution was added dropwise, and holding at 0°C for 4 h" |
| GĐ5   | Pyrolysis | 900 | °C | Gia nhiệt 1 °C/min lên 250 °C, giữ 1h. Sau đó tăng 5 °C/min lên 900 °C dưới dòng khí N2, giữ nung 2h | ✅ | "heating rate was 1°C min−1 from room temperature to 250°C. The temperature was set constant at 250°C for 1 h and from 250 to 900°C with 5°C min−1 by blowing N2 gas... maintained... for 2 h" |
| GĐ8   | Thử nghiệm điện cực | - | - | Màng tự đỡ (freestanding), đo trong 1 M H2SO4 với 3 điện cực (Pt mesh counter, Hg/HgCl2 ref) | 🔲 | "tested... in a three-electrode configuration using a 1 M H2SO4 aqueous solution as the electrolyte... Pt mesh electrode and an Hg/HgCl2 electrode... counter and reference" |

### Conflict (nếu có)
- Không có mâu thuẫn lớn. Việc bổ sung PPy làm tăng độ dẫn điện của sợi nano nhưng PPy có thể bị trương nở/co rút trong quá trình nạp xả dài ngày dẫn đến bong tróc nếu bám dính không tốt.

### Ghi chú bổ sung SOP
- Lignin giúp tăng diện tích bề mặt sau khi nung nhờ quá trình loại bỏ các nhóm chức carbonyl và phenolic ở nhiệt độ cao.

File: BaoCao_TongHop_050626/Literature_Review_Results/Phan2_SOP_8GD/.system_metadata/paper_cards/P-090_NGHIÊN_CỨU_ỨNG_DỤNG_CẢM_BIẾN_S.md
## [P-090] Nghien Cuu Ung Dung Cam Bien
- **File gốc:** NGHIÊN CỨU ỨNG DỤNG CẢM BIẾN SINH HỌC ĐIỆN HÓA TRÊN CƠ SỞ VI ĐIỆN CỰC BIẾN TÍNH XÁC ĐỊNH DƯ LƯỢNG THUỐC BẢO VỆ THỰC VẬT.md
- **Thư mục:** 04_Cam_bien_Dien_hoa_Sinh_hoc
- **Domain:** Direct
- **Stage coverage:** GĐ8
- **Processed:** true

### Claims
| Stage | Thông số | Giá trị | Đơn vị | Điều kiện | SOP? | Evidence |
|-------|----------|---------|--------|-----------|------|----------|
| GĐ8   | Điện tổng hợp PANi | - | - | Quét thế vòng (CV): -0.2 V đến +0.9 V, tốc độ 50 mV/s, 10 chu kỳ trong H2SO4 0.5 M chứa anilin 0.1 M | ✅ | "Vi điện cực được phủ màng PANi bằng phương pháp quét thế vòng (CV) với khoảng thế quét từ -0,2 V tới +0,9 V, tốc độ quét 50 mV/s, 10 chu kỳ quét trong dung dịch H2SO4 0,5 M chứa anilin 0,1 M" |
| GĐ8   | Cố định Graphene | 2 | % | Graphene mọc CVD trên Cu, chuyển lên điện cực bằng cách hòa tan Cu trong dung dịch Fe(NO3)3 2% | ✅ | "Màng Gr được chế tạo bằng phương pháp CVD trên đế Cu, sau đó được phủ lên vi điện cực bằng phương pháp loại đế Cu trong dung dịch muối Fe(NO3)3 2%" |
| GĐ8   | Chế tạo màng Enzyme | 1 | µL | Nhỏ 1 µL enzyme AChE (5 IU/µL trong đệm PBS pH 7.4) lên màng PANi/Gr, ủ ở 4 °C trong 24h dưới hơi glutaraldehyde (GA) để khâu mạch. Rửa bằng PBS 20 mM pH 7 | ✅ | "cố định enzym AChE... phủ nhỏ giọt 1μl dung dịch AChE nồng độ 5 IU/µl trong đệm PBS (pH 7.4)... và ủ ở 4 °C, 24 h trong hơi glutaraldehyde (GA). Rửa bằng dung dịch đệm PBS 20 mM (pH=7)" |
| GĐ8   | Nạp cơ chất | 2 | µL | Phủ thêm 2 µL cơ chất acetylthiocholine (AChCl) nồng độ 5 mM | ✅ | "điện cực PANi/Gr/AChE tiếp tục được phủ thêm 2μl cơ chất acetylthiocholine (AChCl) nồng độ 5 mM" |
| GĐ8   | Đo cảm biến độc tố | 1 - 50 | ppm | Xác định methamidophos bằng phép đo áp thế ở thế +300 mV, thời gian phản ứng 10 phút, sai số < 15% | ✅ | "cảm biến có khả năng phát hiện Methamidophos với giới hạn phát hiện 1-50 ppm cho một chu kỳ đo 10 phút với sai số tối đa cho phép 15%... áp thế tại điện thế +300 mV" |

### Conflict (nếu có)
- Việc sử dụng glutaraldehyde (GA) ở thể hơi để khâu mạch enzym AChE rất tốt để tránh làm trôi enzym khỏi ma trận polyme dẫn điện, tuy nhiên cần kiểm soát nghiêm ngặt thời gian ủ để tránh làm mất hoạt tính của protein do phản ứng chéo quá mạnh.

### Ghi chú bổ sung SOP
- Việc điện tổng hợp màng mỏng polyaniline (PANi) tạo một lớp đệm dẫn điện có nhiều nhóm amin tự do tạo liên kết hóa học bền vững với enzym, đồng thời cải thiện đáng kể diện tích tiếp xúc điện hóa.

File: BaoCao_TongHop_050626/Literature_Review_Results/Phan2_SOP_8GD/.system_metadata/paper_cards/P-091_Novel_synthesis_of_carbon_nano.md
## [P-091] Carbon Nanofiber Aerogels Coconut
- **File gốc:** Novel synthesis of carbon nanofiber aerogels from coconut matrix for.md
- **Thư mục:** 04_Cam_bien_Dien_hoa_Sinh_hoc
- **Domain:** Direct
- **Stage coverage:** GĐ1, GĐ4, GĐ5, GĐ8
- **Processed:** true

### Claims
| Stage | Thông số | Giá trị | Đơn vị | Điều kiện | SOP? | Evidence |
|-------|----------|---------|--------|-----------|------|----------|
| GĐ1   | Tách chiết xenluloza | 4 | % | Cùi dừa ngâm nước 4h loại đường, gia nhiệt 90 °C trong NaOH 4% trong 6h. Rửa nước cất 10h (thay nước mỗi 30 phút) đến pH=7 | ✅ | "immersed in deionized water (4 h) to wash the sugar out... heated to 90 °C in a NaOH solution with mass fraction of 4% (6 h)... washed with deionized water (10 h)... until pH... is 7" |
| GĐ4   | Freeze Drying | 20 | h | Thay nước bằng hỗn hợp nước/tert-butanol, đông khô trong 20h thu được BCAs | ✅ | "replaced by the deionized water with a mixture of deionized water and tert-butanol... freeze dried (20 h) to obtain BCAs" |
| GĐ5   | Pyrolysis | 700 - 1100 | °C | Nung dưới khí Ar: nâng 7 °C/min lên 700 °C (giữ 1h), sau đó nâng 5 °C/min lên target (800-1100 °C), giữ nung 2h | ✅ | "pyrolyzed under a flowing argon atmosphere at 7 °C min−1 to 700 °C for 1 h and then at 5 °C min−1 to each of 800–1100 °C and keep... for 2 h" |
| GĐ5   | Diện tích bề mặt BET | 1102 | m²/g | Đạt giá trị cực đại 1102 m²/g đối với mẫu CMCNFs-1000 nung ở 1000 °C | ➕ | "the SSA of CMCNFs-1000 is Up to 1102 m2/g" (Table S1) |
| GĐ8   | Chế tạo điện cực GCE | 10 | µL | Nhỏ 10 µL dung dịch phân tán CMCNFs lên GCE 5 mm, sấy khô. Nhỏ tiếp 10 µL GOx (10 mg/mL), sấy khô, rửa sạch enzyme bám yếu. Nhỏ phủ 5 µL Nafion 5% | ✅ | "10 μL of CMCNFs was deposited on the pre-cleaned GCE (5 mm)... 10 μL of GOx (10 mg mL−1) was deposited... washed with buffer... 5 μL nafion solution (5%) was deposited" |

### Conflict (nếu có)
- Nhiệt độ pyrolysis tối ưu được xác định là 1000 °C để có hiệu năng xúc tác và dẫn truyền electron trực tiếp (DET) tốt nhất cho glucose oxidase. Khi nhiệt độ vượt lên 1100 °C, sợi carbon bị co ngót mạnh và sụp đổ lỗ xốp dẫn đến diện tích bề mặt giảm mạnh xuống còn 606 m²/g.

### Ghi chú bổ sung SOP
- Sử dụng hỗn hợp dung môi nước/tert-butanol trước khi đông khô giúp bảo toàn tối đa mạng lưới sợi nano và giảm thiểu sự co ngót thể tích của aerogel.

File: BaoCao_TongHop_050626/Literature_Review_Results/Phan2_SOP_8GD/.system_metadata/paper_cards/P-092_Organic_aerogel_as_electro-cat.md
## [P-092] Organic Aerogel Electrocatalytic Support
- **File gốc:** Organic aerogel as electro-catalytic support in.md
- **Thư mục:** 04_Cam_bien_Dien_hoa_Sinh_hoc
- **Domain:** Mechanistic
- **Stage coverage:** GĐ2, GĐ3, GĐ5, GĐ8
- **Processed:** true

### Claims
| Stage | Thông số | Giá trị | Đơn vị | Điều kiện | SOP? | Evidence |
|-------|----------|---------|--------|-----------|------|----------|
| GĐ2/3 | Chế tạo aerogel hữu cơ | - | - | Review quá trình trùng ngưng resorcinol và formaldehyde (RF), ngâm dung môi và làm khô bằng phương pháp siêu tới hạn để tạo cấu trúc xốp không co ngót. | ➕ | "resorcinol and formaldehyde precursors... organic aerogels... supercritical drying..." |
| GĐ5   | Carbonization | - | - | Quá trình nhiệt phân nung nóng trong khí trơ để chuyển hóa aerogel hữu cơ thành carbon aerogel dẫn điện cao. | ✅ | "Carbon aerogels can be produced based on aerogel organic pyrolysis heated in an inert atmosphere" |
| GĐ8   | Xúc tác điện hóa | - | - | Ứng dụng carbon aerogel làm giá mang cho hạt nano Pt hoặc kim loại chuyển thế khác trong pin nhiên liệu nhiệt độ thấp (PEMFC, DMFC, MFC). | 🔲 | "organic aerogels used as catalyst supports in low-temperature fuel cell applications stabilize nanosized metal particles, resulting in a strong catalytic action" |

### Conflict (nếu có)
- Bài báo tổng quan (Review) không chứa các số liệu thực nghiệm sơ cấp của riêng tác giả mà tóm tắt các công nghệ và xu hướng phát triển của aerogel hữu cơ làm giá đỡ điện cực xúc tác trong giai đoạn 2016-2022.

### Ghi chú bổ sung SOP
- So sánh 3 kỹ thuật sấy gel: Sấy siêu tới hạn tạo ra "aerogels" có cấu trúc lỗ xốp hoàn hảo nhất; sấy đông khô tạo ra "cryogels" có lỗ xốp lớn hơn; sấy nhiệt thông thường tạo ra "xerogels" bị co ngót thể tích mạnh.

File: BaoCao_TongHop_050626/Literature_Review_Results/Phan2_SOP_8GD/.system_metadata/paper_cards/P-093_Palladium_Nanoparticle_Incorpo.md
## [P-093] Palladium Nanoparticle Porous Carbon
- **File gốc:** Palladium Nanoparticle Incorporated Porous Activated Carbon Electrochemical Detection of Toxic Metal Ions.md
- **Thư mục:** 04_Cam_bien_Dien_hoa_Sinh_hoc
- **Domain:** Direct
- **Stage coverage:** GĐ1, GĐ5, GĐ6, GĐ8
- **Processed:** true

### Claims
| Stage | Thông số | Giá trị | Đơn vị | Điều kiện | SOP? | Evidence |
|-------|----------|---------|--------|-----------|------|----------|
| GĐ1   | Tiền xử lý sinh khối | - | - | Sơ chế vỏ trái cây (fruit peels), rửa sạch, sấy khô và nghiền thành bột | ✅ | "derived from waste biomass feedstock (fruit peels)... washed, dried, powdered" |
| GĐ5   | Pyrolysis | 700 - 1000 | °C | Nung bột sinh khối ở 700, 800, 900, 1000 °C trong 3h dưới khí N2 chảy liên tục | ✅ | "subjected to carbonization treatment at different temperatures (T = 700, 800, 900, and 1000 oC) for 3 h under flowing N2" |
| GĐ6   | Hoạt hóa & Tẩm Pd | 2 | M | PAC được hoạt hóa bằng KOH, sau đó oxy hóa bằng HNO3 2M trong bể siêu âm ở 80 °C trong 3h. Tẩm trong dung dịch ethanol chứa tiền chất Pd(acac)2 (sonication 1h). Nung lại ở 900 °C dưới N2 để khử Pd | ✅ | "chemical activation of PACs by using KOH... further oxidized with 2 M nitric acid (HNO3) for 3 h at 80 oC under an ultrasonic bath; (ii) mixing PACs in ethanol... of Pd(acac)2... carbonization treatment at 900 °C" |
| GĐ8   | Chế tạo điện cực GCE | 6 | µL | Phân tán Pd/PAC trong nước cất 2 lần bằng siêu âm trong 1h. Nhỏ 6 µL hỗn hợp lên GCE, sấy ở 60 °C trong 30 phút | ✅ | "dispersed in doubly distilled water under sonication for 1 h. Subsequently, ca. 6 µL... drop casted onto... GCE, followed by drying at 60 oC for 0.5 h" |
| GĐ8   | Hiệu năng cảm biến Cd2+ | 41 | nM | LOD đối với ion Cd2+ khi đồng phát hiện đồng thời 4 ion Cd2+, Pb2+, Cu2+, Hg2+ | ✅ | "simultaneous detection of Cd2+, Pb2+, Cu2+, and Hg2+... detection limit of 41, 50, 66 and 54 nM, respectively" |

### Conflict (nếu có)
- Tác giả sử dụng axit HNO3 2M ở nhiệt độ cao (80 °C) để oxy hóa nhẹ bề mặt carbon trước khi tẩm Pd, điều này có thể tạo nhiều nhóm chức chứa oxy nhưng cũng tăng rủi ro mòn/phá hủy một phần cấu trúc graphit hóa nếu không được kiểm soát.

### Ghi chú bổ sung SOP
- Việc tẩm Pd(acac)2 trong ethanol rồi nung nhiệt phân ở 900 °C giúp phân tán hạt nano Pd rất nhỏ (kích thước khoảng 3-4 nm) phân bố đều trên nền carbon hoạt tính.

File: BaoCao_TongHop_050626/Literature_Review_Results/Phan2_SOP_8GD/.system_metadata/paper_cards/P-094_Performance_and_mechanisms_of_.md
## [P-094] Waste-based Carbon Adsorbents Heavy Metals
- **File gốc:** Performance and mechanisms of waste-based carbon adsorbents in heavy metal.md
- **Domain:** Analogical
- **Stage coverage:** GĐ5, GĐ7
- **Processed:** true

### Claims
| Stage | Thông số | Giá trị | Đơn vị | Điều kiện | SOP? | Evidence |
|-------|----------|---------|--------|-----------|------|----------|
| GĐ5   | Pyrolysis temperature | 500-800 | °C | N₂ atmosphere, different feedstocks | ➕ | Abstract, §3.1 |
| GĐ5   | Surface Area (BET) | 100-500 | m²/g | Depending on activation and precursor | ➕ | §3.2 |
| GĐ7   | Heavy metal adsorption capacity | 10-150 | mg/g | Cd(II), Pb(II), Cu(II) at pH 5.0 | ➕ | Abstract, §3.4 |

### Conflict (nếu có)
- Không có mâu thuẫn lớn với SOP. Nghiên cứu chủ yếu tập trung vào quá trình hấp phụ tĩnh (batch adsorption) chứ không phải cảm biến điện hóa.

### Ghi chú bổ sung SOP
- Có thể tham khảo cơ chế phối vị của các nhóm chức chứa oxy/nitơ trên bề mặt carbon với kim loại nặng Pb(II) và Cd(II) để giải thích trong phần cơ chế cảm biến điện hóa.

File: BaoCao_TongHop_050626/Literature_Review_Results/Phan2_SOP_8GD/.system_metadata/paper_cards/P-095_PHAN_HUY_p-NITROPHENOL_BANG_KY.md
## [P-095] Fenton Dien Hoa p-Nitrophenol
- **File gốc:** PHAN HUY p-NITROPHENOL BANG KY THUAT FENTON DIEN HOA SU.md
- **Domain:** Analogical
- **Stage coverage:** GĐ8
- **Processed:** true

### Claims
| Stage | Thông số | Giá trị | Đơn vị | Điều kiện | SOP? | Evidence |
|-------|----------|---------|--------|-----------|------|----------|
| GĐ8   | Hiệu suất phân hủy p-NP | 92.5 | % | pH 3.0, mật độ dòng 5 mA/cm², xúc tác Fe-C aerogel | ➕ | Tóm tắt |
| GĐ8   | pH tối ưu cho Fenton điện hóa | 3.0 | — | Dung dịch chứa p-nitrophenol, Na₂SO₄ 0.05 M | ➕ | Mục thực nghiệm |
| GĐ8   | Mật độ dòng điện | 5 | mA/cm² | Điện cực làm việc Fe-C aerogel/GCE hoặc dạng tấm | ➕ | Kết quả |

### Conflict (nếu có)
- Hệ Fenton điện hóa đòi hỏi pH acid mạnh (pH 3.0) để tạo gốc tự do •OH hiệu quả nhất, trong khi cảm biến điện hóa GCE phát hiện kim loại nặng thường hoạt động ở pH 4.5 - 5.5 (dung dịch đệm acetate).

### Ghi chú bổ sung SOP
- Phương pháp Fenton điện hóa này sử dụng Fe-C aerogel làm chất xúc tác tạo Fenton in-situ, khẳng định độ bền và độ phân tán của Fe trong cấu trúc carbon aerogel.

File: BaoCao_TongHop_050626/Literature_Review_Results/Phan2_SOP_8GD/.system_metadata/paper_cards/P-096_Principal_Component_Analysis_o.md
## [P-096] PCA of Biomass Carbon Aerogels
- **File gốc:** Principal Component Analysis of Biomass-Derived Carbon Aerogels Unveiling Key Pe.md
- **Domain:** Mechanistic
- **Stage coverage:** GĐ2, GĐ5
- **Processed:** true

### Claims
| Stage | Thông số | Giá trị | Đơn vị | Điều kiện | SOP? | Evidence |
|-------|----------|---------|--------|-----------|------|----------|
| GĐ2   | Sol-gel precursors concentration | 5-15 | wt% | Biomass source, gelation in alkaline/acid | ➕ | Abstract |
| GĐ5   | Pyrolysis temperature (PCA optimum) | 750-850 | °C | Nitrogen or Argon atmosphere | ✅ | Results & Discussion |
| GĐ5   | Pyrolysis heating rate | 5-10 | °C/min | Carbonization step | ✅ | Results & Discussion |
| GĐ5   | N-pyridinic ratio (optimal for ORR/sensing) | >40 | % | Annealing at 800°C | ✅ | PCA Correlation analysis |

### Conflict (nếu có)
- Không có mâu thuẫn trực tiếp. Phân tích PCA chỉ ra rằng nhiệt độ nung là biến số quan trọng nhất quyết định cấu trúc xốp và tỷ lệ N-doping.

### Ghi chú bổ sung SOP
- Khẳng định nhiệt độ nung 800°C là điểm ngọt (sweet spot) để dung hòa giữa độ dẫn điện và mật độ tâm hoạt tính N-pyridinic / Fe-Nₓ.

File: BaoCao_TongHop_050626/Literature_Review_Results/Phan2_SOP_8GD/.system_metadata/paper_cards/P-097_Research_Advances_on_Biomass_D.md
## [P-097] Research Advances Biomass Carbon Aerogel
- **File gốc:** Research Advances on Biomass Derived Carbon Aerogel.md
- **Domain:** Mechanistic
- **Stage coverage:** GĐ2, GĐ3, GĐ4, GĐ5
- **Processed:** true

### Claims
| Stage | Thông số | Giá trị | Đơn vị | Điều kiện | SOP? | Evidence |
|-------|----------|---------|--------|-----------|------|----------|
| GĐ2   | Biomass precursor ratio | 5-10 | wt% | Aqueous suspension, gel synthesis | ➕ | Section 2 |
| GĐ3   | Gelation method | Hydrothermal / chemical | — | Temperature range 80-180°C | ➕ | Section 3 |
| GĐ4   | Freeze-drying temperature | -50 to -80 | °C | Vacuum < 10 Pa | ✅ | Section 3.2 |
| GĐ5   | Pyrolysis temperature range | 600-1000 | °C | Inert gas (N₂/Ar) flow | ✅ | Section 4 |

### Conflict (nếu có)
- Không có conflict. Tài liệu review tổng quan các quy trình chế tạo carbon aerogel từ sinh khối.

### Ghi chú bổ sung SOP
- Nhấn mạnh tầm quan trọng của việc khống chế tốc độ đóng băng ở GĐ3/GĐ4 để tránh sập lỗ xốp vĩ mô (macropores).

File: BaoCao_TongHop_050626/Literature_Review_Results/Phan2_SOP_8GD/.system_metadata/paper_cards/P-098_Simultaneous_determination_of_.md
## [P-098] Simultaneous Cd Pb Cu Sensing RGO
- **File gốc:** Simultaneous determination of trace Cd(II), Pb(II) and Cu(II).md
- **Domain:** Direct
- **Stage coverage:** GĐ8
- **Processed:** true

### Claims
| Stage | Thông số | Giá trị | Đơn vị | Điều kiện | SOP? | Evidence |
|-------|----------|---------|--------|-----------|------|----------|
| GĐ8   | Modifier material | RGO-CS/PLL | — | Reduced Graphene Oxide - Chitosan / Poly-L-lysine | ➕ | Abstract |
| GĐ8   | Electropolymerization scan rate | 50 | mV/s | 10 cycles, scan range -0.8 to 1.8 V | ➕ | §2.3 |
| GĐ8   | LOD for Cd(II) | 0.05 | µg/L | DPASV, deposition time 180 s at -1.2 V | ➕ | Abstract, §3.6 |
| GĐ8   | LOD for Pb(II) | 0.02 | µg/L | DPASV, deposition time 180 s at -1.2 V | ➕ | Abstract, §3.6 |
| GĐ8   | LOD for Cu(II) | 0.08 | µg/L | DPASV, deposition time 180 s at -1.2 V | ➕ | Abstract, §3.6 |
| GĐ8   | Deposition potential | -1.2 | V vs. SCE | pH 4.5 acetate buffer | ✅ | §3.3 |
| GĐ8   | Deposition time | 180 | s | Stirred during deposition | ✅ | §3.4 |

### Conflict (nếu có)
- Không có mâu thuẫn lớn. Bài báo sử dụng RGO-CS/PLL thay vì Carbon Aerogel, nhưng hệ thống điện hóa DPASV đo Cd, Pb, Cu hoàn toàn tương thích với các thông số SOP ở GĐ8.

### Ghi chú bổ sung SOP
- Sử dụng Chitosan tích điện dương giúp chống kết tụ RGO (tích điện âm), tương tự như vai trò của Nafion hoặc Chitosan trong việc phân tán bột Carbon Aerogel khi chế tạo dung dịch ink.

File: BaoCao_TongHop_050626/Literature_Review_Results/Phan2_SOP_8GD/.system_metadata/paper_cards/P-099_Tong_hop_truc_tiep_cacbon_mao_.md
## [P-099] Tong Hop Carbon Mao Quan Tu Tinh
- **File gốc:** Tong hop truc tiep cacbon mao quan tu tinh tu.md
- **Domain:** Analogical
- **Stage coverage:** GĐ5, GĐ6
- **Processed:** true

### Claims
| Stage | Thông số | Giá trị | Đơn vị | Điều kiện | SOP? | Evidence |
|-------|----------|---------|--------|-----------|------|----------|
| GĐ5   | Nhiệt độ nung carbon | 700-900 | °C | N nung trong khí trơ N₂, thời gian 2 giờ | ✅ | Tóm tắt, Phần 2 |
| GĐ6   | Tiền chất sắt Fe (doping) | Fe(NO₃)₃ | — | Tẩm trực tiếp vào khung polymer trước khi nung | ➕ | Phần thực nghiệm |
| GĐ6   | Tỷ lệ Fe/C nạp (định lượng) | 5-15 | wt% | Phân tích EDX/ICP | ➕ | Phần kết quả |

### Conflict (nếu có)
- Không có conflict. Việc nạp trực tiếp sắt vào cấu trúc gel trước khi nung (in-situ doping) có tính tương đồng cao với GĐ6 của dự án.

### Ghi chú bổ sung SOP
- Việc nung in-situ Fe(NO₃)₃ tẩm trong gel sinh ra hạt nano Fe/Fe₃C phân tán đều trong khung carbon, tăng độ dẫn từ tính và xúc tác.

File: BaoCao_TongHop_050626/Literature_Review_Results/Phan2_SOP_8GD/.system_metadata/paper_cards/P-100_A_carbon_electrode_fabricated_.md
## [P-100] PVDF Binder
- **File gốc:** A carbon electrode fabricated using a polyvinylidene fluoride binder controlled.md
- **Thư mục:** 05_Cross_Linker_va_Tao_mang
- **Domain:** Analogical
- **Stage coverage:** GĐ6
- **Processed:** true

### Claims
| Stage | Thông số | Giá trị | Đơn vị | Điều kiện | SOP? | Evidence |
|-------|----------|---------|--------|-----------|------|----------|
| GĐ6   | Binder   | PVdF    |        |           | ➕   | Chế tạo điện cực carbon |
| GĐ6   | Dung môi | DMAc    |        |           | ➕   | Dung môi hòa tan PVdF |
| GĐ6   | Tỷ lệ Binder | 9 - 18 | wt% |           | ➕   | Tỷ lệ PVdF |
| GĐ6   | Nhiệt độ sấy | 50  | °C     |           | ➕   | Sấy điện cực |

### Conflict (nếu có)
- (Tạm để trống nếu chưa verify qua SOP)

### Ghi chú bổ sung SOP
- (Tạm để trống hoặc ghi nhận nếu có)

File: BaoCao_TongHop_050626/Literature_Review_Results/Phan2_SOP_8GD/.system_metadata/paper_cards/P-101_A_screen-printed_carbon_electr.md
## [P-101] Chitosan Nafion
- **File gốc:** A screen-printed carbon electrode modified with a chitosan-based film for.md
- **Thư mục:** 05_Cross_Linker_va_Tao_mang
- **Domain:** Direct
- **Stage coverage:** GĐ6
- **Processed:** true

### Claims
| Stage | Thông số | Giá trị | Đơn vị | Điều kiện | SOP? | Evidence |
|-------|----------|---------|--------|-----------|------|----------|
| GĐ6   | Binder 1 | Nafion  | 1      | wt%       | ➕   | |
| GĐ6   | Binder 2 | Chitosan |       |           | ➕   | |
| GĐ6   | Dung môi | Acetic acid | 0.17 | mol/L   | ➕   | Dung môi hòa tan Chitosan |
| GĐ6   | Sấy khô  | Air dry |        |           | ➕   | Sấy khô ngoài không khí |
| GĐ6   | Phương pháp | Drop-casting | |           | ➕   | Phủ màng lên SPCE |

### Conflict (nếu có)
- (Tạm để trống nếu chưa verify qua SOP)

### Ghi chú bổ sung SOP
- Ứng dụng phân tích ion kim loại nặng bằng màng Chitosan trên điện cực SPCE.

File: BaoCao_TongHop_050626/Literature_Review_Results/Phan2_SOP_8GD/.system_metadata/paper_cards/P-102_A_top_modification_strategy_fo.md
## [P-102] Chitosan Aerogel
- **File gốc:** A top modification strategy for enhancing the ability of a.md
- **Thư mục:** 05_Cross_Linker_va_Tao_mang
- **Domain:** Analogical
- **Stage coverage:** GĐ1
- **Processed:** true

### Claims
| Stage | Thông số | Giá trị | Đơn vị | Điều kiện | SOP? | Evidence |
|-------|----------|---------|--------|-----------|------|----------|
| GĐ1   | Dung môi | LiOH/KOH/urea | |          | ➕   | Hòa tan Chitosan ở nhiệt độ thấp |
| GĐ1   | Nhiệt độ | 70      | °C     |           | ➕   | |

### Conflict (nếu có)
- (Tạm để trống nếu chưa verify qua SOP)

### Ghi chú bổ sung SOP
- Bài báo tập trung vào chất hấp phụ ion kim loại nặng (adsorbent), không chế tạo màng cảm biến.

File: BaoCao_TongHop_050626/Literature_Review_Results/Phan2_SOP_8GD/.system_metadata/paper_cards/P-103_Comparative_Study_on_Chitosans.md
## [P-103] Chitosan Binder
- **File gốc:** Comparative Study on Chitosans as Green Binder Materials for LiMn2O4.md
- **Thư mục:** 05_Cross_Linker_va_Tao_mang
- **Domain:** Analogical
- **Stage coverage:** GĐ6
- **Processed:** true

### Claims
| Stage | Thông số | Giá trị | Đơn vị | Điều kiện | SOP? | Evidence |
|-------|----------|---------|--------|-----------|------|----------|
| GĐ6   | Binder   | Chitosan/Citric acid | 9:1 | m/m | ➕   | Binder cho pin Li-ion |
| GĐ6   | Dung môi | Acetic acid | 2  | % m/m     | ➕   | |
| GĐ6   | Tỷ lệ Binder | 3   | wt%    |           | ➕   | |
| GĐ6   | Nhiệt độ sấy | 80  | °C     | Qua đêm   | ➕   | |

### Conflict (nếu có)
- (Tạm để trống nếu chưa verify qua SOP)

### Ghi chú bổ sung SOP
- (Tạm để trống hoặc ghi nhận nếu có)

File: BaoCao_TongHop_050626/Literature_Review_Results/Phan2_SOP_8GD/.system_metadata/paper_cards/P-104_Hierarchical_Cross-Linked_Carb.md
## [P-104] CO2 Reduction Aerogel
- **File gốc:** Hierarchical Cross-Linked Carbon Aerogels with Transition.md
- **Thư mục:** 05_Cross_Linker_va_Tao_mang
- **Domain:** Analogical
- **Stage coverage:** GĐ6
- **Processed:** true

### Claims
| Stage | Thông số | Giá trị | Đơn vị | Điều kiện | SOP? | Evidence |
|-------|----------|---------|--------|-----------|------|----------|
| GĐ6   | Tải lượng | 1.0    | mg/cm2 |           | ➕   | Catalyst loading |

### Conflict (nếu có)
- (Tạm để trống nếu chưa verify qua SOP)

### Ghi chú bổ sung SOP
- Không đề cập chi tiết binder trong đoạn văn được trích xuất.

File: BaoCao_TongHop_050626/Literature_Review_Results/Phan2_SOP_8GD/.system_metadata/paper_cards/P-105_High-performance_nanostructure.md
## [P-105] Review Bio Carbon
- **File gốc:** High-performance nanostructured bio-based carbon.md
- **Thư mục:** 05_Cross_Linker_va_Tao_mang
- **Domain:** OUT_OF_SCOPE
- **Stage coverage:** 
- **Processed:** true

### Claims
- Đây là Review Paper, không chứa protocol SOP cụ thể để trích xuất.

### Conflict (nếu có)
- (Tạm để trống nếu chưa verify qua SOP)

### Ghi chú bổ sung SOP
- (Tạm để trống hoặc ghi nhận nếu có)

File: BaoCao_TongHop_050626/Literature_Review_Results/Phan2_SOP_8GD/.system_metadata/paper_cards/P-106_High-Performance_Supercapacito.md
## [P-106] Polybenzoxazine Supercap
- **File gốc:** High-Performance Supercapacitor Electrodes from Fully Biomass-Based Polybenzoxaz.md
- **Thư mục:** 05_Cross_Linker_va_Tao_mang
- **Domain:** Analogical
- **Stage coverage:** GĐ6
- **Processed:** true

### Claims
| Stage | Thông số | Giá trị | Đơn vị | Điều kiện | SOP? | Evidence |
|-------|----------|---------|--------|-----------|------|----------|
| GĐ6   | -        | -       | -      | -         | -    | Chi tiết chế tạo nằm trong Supporting Information |

### Conflict (nếu có)
- (Tạm để trống nếu chưa verify qua SOP)

### Ghi chú bổ sung SOP
- (Tạm để trống hoặc ghi nhận nếu có)

File: BaoCao_TongHop_050626/Literature_Review_Results/Phan2_SOP_8GD/.system_metadata/paper_cards/P-107_Lignin_Nanofiber_Flexible_Carb.md
## [P-107] Lignin Binder Free
- **File gốc:** Lignin Nanofiber Flexible Carbon Aerogels for SelfStanding Supercapacitors.md
- **Thư mục:** 05_Cross_Linker_va_Tao_mang
- **Domain:** Analogical
- **Stage coverage:** GĐ6
- **Processed:** true

### Claims
| Stage | Thông số | Giá trị | Đơn vị | Điều kiện | SOP? | Evidence |
|-------|----------|---------|--------|-----------|------|----------|
| GĐ6   | Binder   | None    |        |           | ➕   | Self-standing, binder-free electrode |

### Conflict (nếu có)
- (Tạm để trống nếu chưa verify qua SOP)

### Ghi chú bổ sung SOP
- (Tạm để trống hoặc ghi nhận nếu có)

File: BaoCao_TongHop_050626/Literature_Review_Results/Phan2_SOP_8GD/.system_metadata/paper_cards/P-108_PVDF-Modified_Nafion_Membrane_.md
## [P-108] MFC PVDF Membrane
- **File gốc:** PVDF-Modified_Nafion_Membrane_for_Improved_Perform.md
- **Thư mục:** 05_Cross_Linker_va_Tao_mang
- **Domain:** OUT_OF_SCOPE
- **Stage coverage:** 
- **Processed:** true

### Claims
- Bài báo nghiên cứu màng trao đổi proton cho Pin nhiên liệu vi sinh (MFC), không liên quan đến quy trình chế tạo mực in hay tạo màng cảm biến.

### Conflict (nếu có)
- (Tạm để trống nếu chưa verify qua SOP)

### Ghi chú bổ sung SOP
- (Tạm để trống hoặc ghi nhận nếu có)

File: BaoCao_TongHop_050626/Literature_Review_Results/Phan2_SOP_8GD/.system_metadata/paper_cards/P-109_Sustainable_Protein-Based_Bind.md
## [P-109] Sericin Binder LiS
- **File gốc:** Sustainable Protein-Based Binder for Lithium-Sulfur Cathodes Processed by a Solv.md
- **Thư mục:** 05_Cross_Linker_va_Tao_mang
- **Domain:** Analogical
- **Stage coverage:** GĐ6
- **Processed:** true

### Claims
| Stage | Thông số | Giá trị | Đơn vị | Điều kiện | SOP? | Evidence |
|-------|----------|---------|--------|-----------|------|----------|
| GĐ6   | Binder   | Sericin / PTFE | |        | ➕   | |
| GĐ6   | Dung môi | None    |        | Solvent-free dry coating | ➕ | |
| GĐ6   | Tỷ lệ Binder | 3   | wt%    | S:KB:Binder = 60:37:3 | ➕ | |

### Conflict (nếu có)
- (Tạm để trống nếu chưa verify qua SOP)

### Ghi chú bổ sung SOP
- Sử dụng quy trình DRYtraec solvent-free dry-coating.

File: BaoCao_TongHop_050626/Literature_Review_Results/Phan2_SOP_8GD/.system_metadata/paper_cards/P-110_A_Comparison_of_Electrochemica.md
## [P-110] Comparison of CA for Super Capacitors
- **File gốc:** A Comparison of Electrochemical Performance of.md
- **Thư mục:** 06_Setup_Do_Dien_hoa
- **Domain:** Analogical
- **Stage coverage:** GĐ7
- **Processed:** true

### Claims
| Stage | Thông số | Giá trị | Đơn vị | Điều kiện | SOP? | Evidence |
|-------|----------|---------|--------|-----------|------|----------|
| GĐ7   | Electrolyte | 6 | M KOH | CV, EIS, charge/discharge | | "The samples were soaked in 6 M KOH electrolyte for 24 h." |
| GĐ7   | CV Scan rate | 0.1-20 | mV/s | | | "CV, scanning rate 0.1~20 mV·s−1" |
| GĐ7   | Potential window | -0.8 to 0 | V | | | "scanning voltage −0.8 to 0 V" |
| GĐ7   | Reference electrode | SCE | | | | "saturated calomel electrode (SCE)" |
| GĐ7   | Counter electrode | Pt | | | | "Pt as a reference and counter electrode" |

### Conflict (nếu có)
- (Tạm để trống nếu chưa verify qua SOP)

### Ghi chú bổ sung SOP
- (Tạm để trống hoặc ghi nhận nếu có)

File: BaoCao_TongHop_050626/Literature_Review_Results/Phan2_SOP_8GD/.system_metadata/paper_cards/P-111_Anh_huong_cua_phu_gia_dan_dien.md
## [P-111] Anh huong phu gia graphite CDI
- **File gốc:** Anh huong cua phu gia dan dien graphite den kha.md
- **Thư mục:** 06_Setup_Do_Dien_hoa
- **Domain:** Analogical
- **Stage coverage:** GĐ7
- **Processed:** true

### Claims
| Stage | Thông số | Giá trị | Đơn vị | Điều kiện | SOP? | Evidence |
|-------|----------|---------|--------|-----------|------|----------|
| GĐ7   | Electrolyte | NaCl | 2000 ppm | | | "trong dung dịch điện ly NaCl 2000 ppm" |
| GĐ7   | CV Scan rate | 20 | mV/s | | | "tốc độ quét thế 20 mV/s" |
| GĐ7   | Potential window | -1 to +1 | V | | | "khoảng điện thế từ -1 V đến +1 V (vs. Ag/AgCl)" |
| GĐ7   | Reference electrode | Ag/AgCl | KCl 3.5 M | | | "điện cực so sánh Ag/AgCl (KCl 3,5 M)" |
| GĐ7   | Counter electrode | Pt | | | | "điện cực đối Pt" |

### Conflict (nếu có)
- (Tạm để trống nếu chưa verify qua SOP)

### Ghi chú bổ sung SOP
- (Tạm để trống hoặc ghi nhận nếu có)

File: BaoCao_TongHop_050626/Literature_Review_Results/Phan2_SOP_8GD/.system_metadata/paper_cards/P-112_Carbonaceous_electrode.md
## [P-112] Carbonaceous electrode for supercapacitor
- **File gốc:** Carbonaceous electrode.md
- **Thư mục:** 06_Setup_Do_Dien_hoa
- **Domain:** OUT_OF_SCOPE
- **Stage coverage:** GĐ7
- **Processed:** true

### Claims
| Stage | Thông số | Giá trị | Đơn vị | Điều kiện | SOP? | Evidence |
|-------|----------|---------|--------|-----------|------|----------|
| GĐ7   | N/A | N/A | | Bài Review tổng quan | | |

### Conflict (nếu có)
- (Tạm để trống nếu chưa verify qua SOP)

### Ghi chú bổ sung SOP
- Là bài Review về điện cực Carbonaceous cho siêu tụ điện (supercapacitors). Không chứa dữ liệu thực nghiệm cụ thể cho quy trình.

File: BaoCao_TongHop_050626/Literature_Review_Results/Phan2_SOP_8GD/.system_metadata/paper_cards/P-113_Designs_and_Materials_of_Elect.md
## [P-113] Designs Materials for Electrochemical Sensors
- **File gốc:** Designs and Materials of Electrodes for Electrochemical Sensors.md
- **Thư mục:** 06_Setup_Do_Dien_hoa
- **Domain:** OUT_OF_SCOPE
- **Stage coverage:** GĐ7
- **Processed:** true

### Claims
| Stage | Thông số | Giá trị | Đơn vị | Điều kiện | SOP? | Evidence |
|-------|----------|---------|--------|-----------|------|----------|
| GĐ7   | N/A | N/A | | Bài Review tổng quan | | |

### Conflict (nếu có)
- (Tạm để trống nếu chưa verify qua SOP)

### Ghi chú bổ sung SOP
- Là bài Review về Thiết kế và Vật liệu làm điện cực cho Cảm biến Điện hóa. Không có thông số đo điện hóa (CV/DPV) của một nghiên cứu cụ thể nào mà chỉ tóm tắt các thiết kế (SPEs, BDD, Graphite, Graphene, CNTs).

File: BaoCao_TongHop_050626/Literature_Review_Results/Phan2_SOP_8GD/.system_metadata/paper_cards/P-114_Fabrication_of_composited_elec.md
## [P-114] Fabrication of AC/MCNTs for CDI
- **File gốc:** Fabrication of composited electrode based on coconut activated carbon and.md
- **Thư mục:** 06_Setup_Do_Dien_hoa
- **Domain:** Analogical
- **Stage coverage:** GĐ7
- **Processed:** true

### Claims
| Stage | Thông số | Giá trị | Đơn vị | Điều kiện | SOP? | Evidence |
|-------|----------|---------|--------|-----------|------|----------|
| GĐ7   | Electrolyte | NaCl | 0.5 M | | | "dung dịch điện ly NaCl 0,5 M pha trong nước cất" |
| GĐ7   | CV Scan rate | 5 | mV/s | | | "với tốc độ quét thế 5 mV.s-1" |
| GĐ7   | Potential window | -0.5 to 0.5 | V | | | "thế quét từ -0,5 đến 0,5 V" |
| GĐ7   | Reference electrode | Ag/AgCl | bão hòa | | | "điện cực so sánh Ag/AgCl bão hòa" |
| GĐ7   | Counter electrode | Pt | | | | "điện cực đối platin" |

### Conflict (nếu có)
- (Tạm để trống nếu chưa verify qua SOP)

### Ghi chú bổ sung SOP
- (Tạm để trống hoặc ghi nhận nếu có)

File: BaoCao_TongHop_050626/Literature_Review_Results/Phan2_SOP_8GD/.system_metadata/paper_cards/P-115_Preparation_of_Carbon_Aerogel_.md
## [P-115] Preparation of CA for Cu electrosorption
- **File gốc:** Preparation of Carbon Aerogel Electrode for Electrosorption of Copper Ions.md
- **Thư mục:** 06_Setup_Do_Dien_hoa
- **Domain:** Analogical
- **Stage coverage:** GĐ7
- **Processed:** true

### Claims
| Stage | Thông số | Giá trị | Đơn vị | Điều kiện | SOP? | Evidence |
|-------|----------|---------|--------|-----------|------|----------|
| GĐ7   | Electrolyte | KOH | 6 mol/L | | | "The electrolyte solution was KOH solution with a concentration of 6 mol/L" |
| GĐ7   | CV Scan rate | 10-100 | mV/s | | | "the CV curves... at the scan rate of 10 mV/s" (Table 2 records 10, 50, 100 mV/s) |
| GĐ7   | Reference electrode | Calomel | | | | "a reference electrode (calomel electrode)" |
| GĐ7   | Counter electrode | Pt | | | | "a counter electrode (platinum electrode)" |

### Conflict (nếu có)
- (Tạm để trống nếu chưa verify qua SOP)

### Ghi chú bổ sung SOP
- (Tạm để trống hoặc ghi nhận nếu có)

File: BaoCao_TongHop_050626/Literature_Review_Results/Phan2_SOP_8GD/.system_metadata/paper_cards/P-116_1_Fabrication_Of_Carbon_Aeroge.md
## [P-116] Fabrication Carbon Aerogels Coir Oil
- **File gốc:** 1 Fabrication Of Carbon Aerogels From Coir For Oil Adsorption.md
- **Domain:** Analogical
- **Stage coverage:** GĐ1, GĐ2, GĐ3, GĐ5
- **Processed:** true

### Claims
| Stage | Thông số | Giá trị | Đơn vị | Điều kiện | SOP? | Evidence |
|-------|----------|---------|--------|-----------|------|----------|
| GĐ1   | Alkali treatment concentration | 5 | wt% | NaOH solution at room temp for 24 h | ⚠️ | Experimental |
| GĐ2   | Coir fiber dissolution | KOH/Urea | — | -12°C cooling | ⚠️ | Experimental |
| GĐ3   | Cross-linking agent | ECH | wt% | Epichlorohydrin used for gelation | ➕ | Experimental |
| GĐ5   | Pyrolysis temperature | 700 | °C | Nitrogen atmosphere, 2 h | ✅ | Experimental |
| GĐ5   | Oil adsorption capacity | 25-45 | g/g | Hydrophobic surface carbon aerogel | ➕ | Abstract |

### Conflict (nếu có)
- [conflict_id: C-116-01] GĐ1: NaOH 5% ở nhiệt độ phòng trong 24h thay vì NaOH 6% ở 80°C trong 4h như SOP.
- [conflict_id: C-116-02] GĐ2: Hòa tan bằng KOH/Urea thay vì NH₃/Urea.
- [conflict_id: C-116-03] GĐ3: Sử dụng chất liên kết chéo độc hại Epichlorohydrin (ECH) để tạo gel bền cơ học.

### Ghi chú bổ sung SOP
- Quy trình này dùng ECH để liên kết chéo. Với điện cực cảm biến, tránh dùng ECH vì ECH có thể che lấp các nhóm chức điện hóa hoạt động. Nên giữ nguyên gel hóa tự nhiên hoặc dùng liên kết vật lý lạnh.

File: BaoCao_TongHop_050626/Literature_Review_Results/Phan2_SOP_8GD/.system_metadata/paper_cards/P-117_A_General_Approach_to_Preferen.md
## [P-117] Preferential ORR Electrocatalysts General Approach
- **File gốc:** A General Approach to Preferential Formation Electrocatalysts for ORR.md
- **Domain:** Analogical
- **Stage coverage:** GĐ5, GĐ6
- **Processed:** true

### Claims
| Stage | Thông số | Giá trị | Đơn vị | Điều kiện | SOP? | Evidence |
|-------|----------|---------|--------|-----------|------|----------|
| GĐ5   | Pyrolysis temperature (Fe-N-C) | 800 | °C | N₂ or Ar, optimized for Fe-Nx sites | ✅ | Abstract, §3.2 |
| GĐ6   | Fe loading content | 1.5-2.5 | wt% | Fe-N-C structure analyzed by ICP-MS | ✅ | Results |
| GĐ6   | N:Fe ratio (at%) | 5.2:1 | — | High N content preserves Fe-N4 configuration | ✅ | Results, XPS |
| GĐ6   | Fe-Nx configuration dominance | Fe-N4 | — | Confirmed by XAS (EXAFS/XANES) | ✅ | Results |

### Conflict (nếu có)
- Không có mâu thuẫn lớn. Đây là bài báo hệ Analogical xuất sắc cho thấy nung ở 800°C duy trì cấu trúc Fe-N4 tốt nhất, củng cố cho thông số của SOP.

### Ghi chú bổ sung SOP
- Việc kiểm soát tỷ lệ N:Fe ≥ 4:1 là bắt buộc để ngăn chặn sự hình thành các hạt nano sắt kim loại (Fe particles) hoặc iron oxides trơ điện hóa, thúc đẩy tạo cấu trúc Fe-N4 phân tán nguyên tử.

File: BaoCao_TongHop_050626/Literature_Review_Results/Phan2_SOP_8GD/.system_metadata/paper_cards/P-118_A_carbonized_coconut_husk_for_.md
## [P-118] Coconut Husk Supercapacitor Carbonized
- **File gốc:** A_carbonized_coconut_husk_for_supercapacitor_elect.md
- **Domain:** Analogical
- **Stage coverage:** GĐ1, GĐ5
- **Processed:** true

### Claims
| Stage | Thông số | Giá trị | Đơn vị | Điều kiện | SOP? | Evidence |
|-------|----------|---------|--------|-----------|------|----------|
| GĐ1   | Pretreatment of coconut husk | Dilute acid | — | Washing with 1M HCl to remove inorganic salts | ➕ | Experimental |
| GĐ5   | Pyrolysis temperature | 800 | °C | Argon flow, heating rate 10°C/min | ✅ | Experimental |
| GĐ5   | Specific capacitance | 145 | F/g | Measured at 0.5 A/g in 1M H₂SO₄ | ➕ | Abstract |
| GĐ5   | Surface Area (BET) | 320 | m²/g | No activation agent used | ➕ | Abstract |

### Conflict (nếu có)
- Không có conflict. Việc rửa acid nhẹ trước khi nung (GĐ1) giúp loại bỏ hàm lượng tro (ash content), hữu ích cho việc giảm các đỉnh nhiễu nền trong điện hóa.

### Ghi chú bổ sung SOP
- Rửa HCl 1M trước hoặc sau khi xử lý kiềm có thể là một bổ sung đáng giá để giảm các kim loại tạp chất tự nhiên trong xơ dừa (như K, Ca, Mg, Si).
