Repository: lehoangnhat96/CA-Synthesis-Research

# 📄 Đề Tài LVTN: Quy trình C.A - Hóa Phân Tích

Đây là kho chứa (repository) quản lý toàn bộ dữ liệu, quy trình phân tích, tài liệu khoa học số hóa và mã nguồn hỗ trợ tự động hóa số liệu cho Đề tài Thạc sĩ Hóa Phân Tích.

---

## 🏛️ Sơ Đồ Thư Viện Tài Liệu Khoa Học Số Hóa (Digital Library)

Toàn bộ **142 tài liệu PDF khoa học độc bản** liên quan đến Carbon Aerogel và Điện hóa đã được số hóa hoàn toàn sang định dạng Markdown (`.md`), trích xuất toàn bộ hình ảnh đi kèm, tự động phân loại học thuật dựa trên nội dung thực tế (Abstract/Conclusion) và sắp xếp đồng bộ vào **9 phân khu chuyên biệt** dưới đây:

File: BaoCao_TongHop_050626/Literature_Review_Results/Phan2_SOP_8GD/.system_metadata/paper_cards/P-119_Bio-Based_Aerogels_for_the_Rem.md
## [P-119] Bio-Based Aerogels Heavy Metals Removal
- **File gốc:** Bio-Based Aerogels for the Removal of Heavy Metal Ions and.md
- **Domain:** Mechanistic
- **Stage coverage:** GĐ1, GĐ2, GĐ3, GĐ5
- **Processed:** true

### Claims
| Stage | Thông số | Giá trị | Đơn vị | Điều kiện | SOP? | Evidence |
|-------|----------|---------|--------|-----------|------|----------|
| GĐ1   | Cellulose extraction yield | 35-50 | % | From agricultural wastes via alkaline delignification | ✅ | Section 2 |
| GĐ2   | Cellulose dissolution systems | NaOH/Urea, LiCl/DMAc | — | Comparison of green solvent systems | ✅ | Section 3 |
| GĐ3   | Gelation network formation | Physical entanglements | — | Temperature and time dependent | ✅ | Section 3 |
| GĐ5   | Adsorption capacity for Pb(II) | 50-200 | mg/g | Functionalized bio-aerogels | ➕ | Section 4 |

### Conflict (nếu có)
- Không có conflict. Review cung cấp thông tin tổng quan tốt về các phương pháp chiết tách và hòa tan cellulose làm aerogel.

### Ghi chú bổ sung SOP
- Nhấn mạnh rằng các aerogel sinh học cần được carbon hóa (nung) để chuyển sang cấu trúc carbon dẫn điện tốt hơn, phục vụ cho sensing, vì aerogel gốc polymer dẫn điện rất kém.

File: BaoCao_TongHop_050626/Literature_Review_Results/Phan2_SOP_8GD/.system_metadata/paper_cards/P-120_Bio-Based_Aerogels_in_Energy_S.md
## [P-120] Bio-Based Aerogels Energy Storage
- **File gốc:** Bio-Based Aerogels in Energy Storage Systems.md
- **Domain:** Mechanistic
- **Stage coverage:** GĐ2, GĐ3, GĐ5
- **Processed:** true

### Claims
| Stage | Thông số | Giá trị | Đơn vị | Điều kiện | SOP? | Evidence |
|-------|----------|---------|--------|-----------|------|----------|
| GĐ2   | Nitrogen doping sources | Urea, Melamine, NH₃ | — | Added during sol-gel or post-treatment | ✅ | Section 2.3 |
| GĐ3   | Ice-templating pores orientation | Directional freezing | — | Controls ion transport channels | ➕ | Section 3.1 |
| GĐ5   | Pyrolysis temperature optimal | 800-900 | °C | Maximize electrical conductivity | ✅ | Section 4 |

### Conflict (nếu có)
- Không có mâu thuẫn.

### Ghi chú bổ sung SOP
- Sự tương quan giữa cấu trúc pore tổ ong định hướng (directional freezing) và hiệu suất khuếch tán ion là chìa khóa tăng độ nhạy cho cảm biến điện hóa.

File: BaoCao_TongHop_050626/Literature_Review_Results/Phan2_SOP_8GD/.system_metadata/paper_cards/P-121_Biomass-Derived_Carbon_Aerogel.md
## [P-121] Biomass Carbon Aerogels ORR OER
- **File gốc:** Biomass-Derived Carbon Aerogels for ORR OER Bifunctional Oxygen Electrodes.md
- **Domain:** Analogical
- **Stage coverage:** GĐ5, GĐ6
- **Processed:** true

### Claims
| Stage | Thông số | Giá trị | Đơn vị | Điều kiện | SOP? | Evidence |
|-------|----------|---------|--------|-----------|------|----------|
| GĐ5   | Pyrolysis temperature | 800-900 | °C | N₂ atmosphere, optimal for nitrogen retention and graphitization | ✅ | Experimental |
| GĐ5   | BET surface area | 650-800 | m²/g | Meso-micro hierarchical pore distribution | ➕ | Results |
| GĐ6   | Metal doping (Fe/Co) | Fe(NO₃)₃ | wt% | Co-doping with nitrogen to create Fe-Nx sites | ✅ | Experimental |
| GĐ6   | N:Fe atomic ratio | 4.5:1 | — | Determined by XPS, ensures active site stability | ✅ | Results |

### Conflict (nếu có)
- Không có conflict. Các thông số của bài ORR/OER này rất khớp với các bước nung và doping của SOP điện hóa.

### Ghi chú bổ sung SOP
- Việc duy trì nồng độ Fe ở mức vừa phải (1.5-2.5 at% hoặc wt%) tránh hiện tượng agglomeration của các hạt oxide sắt trơ.

File: BaoCao_TongHop_050626/Literature_Review_Results/Phan2_SOP_8GD/.system_metadata/paper_cards/P-122_CAN_NHAC_PdDoped_Cellulose_Car.md
## [P-122] Pd-Doped Cellulose Carbon Aerogel
- **File gốc:** CAN NHAC PdDoped Cellulose Carbon Aerogels for Energy Storage Applications.md
- **Domain:** Analogical
- **Stage coverage:** GĐ2, GĐ5, GĐ6
- **Processed:** true

### Claims
| Stage | Thông số | Giá trị | Đơn vị | Điều kiện | SOP? | Evidence |
|-------|----------|---------|--------|-----------|------|----------|
| GĐ2   | Cellulose sol-gel | NaOH/Urea | — | Dissolution at -12°C | ✅ | Experimental |
| GĐ5   | Pyrolysis temperature | 800 | °C | Nitrogen atmosphere, 2 h | ✅ | Experimental |
| GĐ6   | Pd doping | PdCl₂ | wt% | Palladium ions reduced to metal nanoparticles (1-3 wt%) | ➕ | Experimental |
| GĐ6   | Specific capacitance | 180 | F/g | In 6M KOH solution | ➕ | Results |

### Conflict (nếu có)
- Không có mâu thuẫn lớn. Bài này sử dụng kim loại quý Pd làm dopant thay vì Fe.

### Ghi chú bổ sung SOP
- Việc tẩm PdCl₂ vào cellulose hydrogel trước khi nung (in-situ carbonization reduction) là một tham khảo tốt cho cơ chế nạp Fe ở GĐ6.

File: BaoCao_TongHop_050626/Literature_Review_Results/Phan2_SOP_8GD/.system_metadata/paper_cards/P-123_Carbon_Aerogels_as_Electrocata.md
## [P-123] Carbon Aerogels Electrocatalysts Review
- **File gốc:** Carbon Aerogels as Electrocatalysts for Sustainable Energy Applications Recent D.md
- **Domain:** Mechanistic
- **Stage coverage:** GĐ5, GĐ6
- **Processed:** true

### Claims
| Stage | Thông số | Giá trị | Đơn vị | Điều kiện | SOP? | Evidence |
|-------|----------|---------|--------|-----------|------|----------|
| GĐ5   | Pyrolysis optimization | 800-1000 | °C | Balance between surface area, nitrogen doping, and conductivity | ✅ | Section 3 |
| GĐ6   | Fe-Nx active sites | Single-atom Fe-N4 | — | High catalytic activity for oxygen reactions and sensing | ✅ | Section 4 |
| GĐ6   | Metal loading limit | <3 | wt% | Higher loadings lead to bulk metal agglomeration | ✅ | Section 4.2 |

### Conflict (nếu có)
- Không có mâu thuẫn.

### Ghi chú bổ sung SOP
- Tránh đưa quá nhiều Fe vào mạng lưới (không vượt quá 3 wt%), vì nồng độ cao Fe sẽ tụ tụ thành hạt nano sắt kim loại được bao bọc bởi carbon (Fe@C) làm giảm số lượng tâm hoạt tính Fe-N₄ phân tán nguyên tử.

File: BaoCao_TongHop_050626/Literature_Review_Results/Phan2_SOP_8GD/.system_metadata/paper_cards/P-124_Carbon_Aerogels_for_Environmen.md
## [P-124] Carbon Aerogels Environmental Clean-Up
- **File gốc:** Carbon Aerogels for Environmental Clean-Up.md
- **Domain:** Mechanistic
- **Stage coverage:** GĐ5
- **Processed:** true

### Claims
| Stage | Thông số | Giá trị | Đơn vị | Điều kiện | SOP? | Evidence |
|-------|----------|---------|--------|-----------|------|----------|
| GĐ5   | Pyrolysis atmosphere | Nitrogen / Carbon dioxide | — | Carbon dioxide used for physical activation | ➕ | Section 2 |
| GĐ5   | Specific surface area (activated) | 800-1500 | m²/g | Activated carbon aerogels | ➕ | Section 3 |
| GĐ5   | Adsorption mechanisms | Pore filling, electrostatic | — | Heavy metal ion removal | ➕ | Section 4 |

### Conflict (nếu có)
- Không có conflict.

### Ghi chú bổ sung SOP
- Việc hoạt hóa bằng khí CO₂ ở nhiệt độ cao (activation) làm tăng đáng kể diện tích bề mặt (lên >1000 m²/g), tuy nhiên sẽ làm thất thoát đáng kể khối lượng aerogel (burn-off).

File: BaoCao_TongHop_050626/Literature_Review_Results/Phan2_SOP_8GD/.system_metadata/paper_cards/P-125_Carbon_Aerogels_Synthesis_Modi.md
## [P-125] Carbon Aerogels Synthesis Modification and Multifunctional Applications
- **File gốc:** Carbon Aerogels Synthesis Modification and Multifunctional Applications.md
- **Domain:** Mechanistic
- **Stage coverage:** GĐ2, GĐ3, GĐ4, GĐ5, GĐ6
- **Processed:** true

### Claims
| Stage | Thông số | Giá trị | Đơn vị | Điều kiện | SOP? | Evidence |
|-------|----------|---------|--------|-----------|------|----------|
| GĐ2   | R/F molar ratio | 0.34 - 0.70 | — | Safe gelation boundary | ➕ | Section 3.1 |
| GĐ2   | Reaction pH | 5.4 - 7.6 | — | Condensation reaction | ➕ | Section 3.1 |
| GĐ4   | Supercritical drying | CO2 | — | Best drying method to maintain network structure | ➕ | Section 3.1 |
| GĐ5   | Carbonization temperature | >500 | °C | Pyrolysis under N2 flow | ➕ | Table 1 |
| GĐ6   | BET Surface Area (KOH activated) | 1749 ± 30 | m²/g | KOH/carbon ratio = 3:1, activated at 700 °C for 2 h | ➕ | Table 2 |
| GĐ6   | BET Surface Area (NaOH activated) | 2623 ± 50 | m²/g | NaOH/carbon ratio = 7:2, activated at 700 °C for 2 h | ➕ | Table 2 |

### Conflict (nếu có)
- Không có mâu thuẫn lớn. Bài viết hệ thống hóa các dải thông số tối ưu cho quá trình sol-gel và hoạt hóa hóa học bằng KOH/NaOH để đạt diện tích bề mặt lớn.

### Ghi chú bổ sung SOP
- Tỷ lệ R/F dưới 0.34 sẽ phá hủy cấu trúc mesopore của carbon aerogel, trong khi R/F trên 0.70 gây thiếu gelation hoặc không thể sấy khô.
- KOH/NaOH hoạt hóa ở 700 °C tạo ra lỗ xốp micropores rất cao, có lợi cho diện tích bề mặt điện hóa nhưng cần kiểm soát lượng tác nhân ăn mòn tránh sập khung xương carbon.

File: BaoCao_TongHop_050626/Literature_Review_Results/Phan2_SOP_8GD/.system_metadata/paper_cards/P-126_Cellulose_and_its_derivatives_.md
## [P-126] Cellulose and its derivatives towards biomedical applications
- **File gốc:** Cellulose and its derivatives towards biomedical applications.md
- **Domain:** Analogical
- **Stage coverage:** GĐ0, GĐ1
- **Processed:** true

### Claims
| Stage | Thông số | Giá trị | Đơn vị | Điều kiện | SOP? | Evidence |
|-------|----------|---------|--------|-----------|------|----------|
| GĐ0   | Cellulose structure | Crystalline & amorphous domains | — | Plant cell wall constituents | ➕ | Section "Cellulose", Page 2 |
| GĐ1   | Chemical modification | Substitution of hydroxyl groups | — | Reaction with specific acids, chlorides, oxides to improve solubility/functionality | ➕ | Page 3 |

### Conflict (nếu có)
- Không có mâu thuẫn. Tài liệu này thuộc dạng review tổng quan về cấu trúc sinh học của cellulose và các dẫn xuất của nó phục vụ y sinh, không đi sâu vào thực nghiệm carbon hóa.

### Ghi chú bổ sung SOP
- Nhấn mạnh tính chất bất đối xứng và cấu trúc phân cấp tinh thể/vô định hình của cellulose, liên quan đến tính định hình khi hòa tan trong hệ NaOH/Urea (GĐ1).

File: BaoCao_TongHop_050626/Literature_Review_Results/Phan2_SOP_8GD/.system_metadata/paper_cards/P-127_Cellulose_crystallinity_index_.md
## [P-127] Cellulose crystallinity index measurement techniques and their impact on interpreting cellulase performance
- **File gốc:** Cellulose crystallinity index measurement techniques and their impact on interpreting cellulase performance.md
- **Domain:** Mechanistic
- **Stage coverage:** GĐ0, GĐ1
- **Processed:** true

### Claims
| Stage | Thông số | Giá trị | Đơn vị | Điều kiện | SOP? | Evidence |
|-------|----------|---------|--------|-----------|------|----------|
| GĐ0   | Crystallinity measurement | XRD peak height (Segal method) | — | I(002) at ~22.7° and I(am) at ~18.3° | ➕ | Method 1 |
| GĐ0   | Crystallinity measurement | XRD deconvolution method | — | Peak fitting using Gaussian/Lorentzian functions | ➕ | Method 2 |
| GĐ0   | Crystallinity measurement | NMR C4 peak separation | — | Area of crystalline C4 (87-93 ppm) vs. total C4 area (80-93 ppm) | ➕ | Method 4 |

### Conflict (nếu có)
- ⚠️ Mâu thuẫn lớn về giá trị đo: Phương pháp Segal (peak height) luôn cho kết quả độ kết tinh (CI) cao hơn đáng kể so với các phương pháp khớp hàm phổ XRD/NMR khác (ví dụ: Avicel PH-101 cho CI 39% - 67% tùy phương pháp). Điều này ảnh hưởng lớn đến cách đánh giá độ sạch/độ kết tinh của sợi dừa thô.

### Ghi chú bổ sung SOP
- Không nên sử dụng duy nhất phương pháp Peak Height (Segal) để kết luận độ kết tinh tuyệt đối của sợi dừa cellulose mà nên kết hợp deconvolution phổ để có kết quả chính xác hơn.
- Cellulose ngậm nước hoặc hòa tan trong NaOH/Urea sẽ chuyển đổi một phần từ Cellulose I sang vô định hình hoặc Cellulose II.

File: BaoCao_TongHop_050626/Literature_Review_Results/Phan2_SOP_8GD/.system_metadata/paper_cards/P-128_Electrochemical_performance_of.md
## [P-128] Electrochemical performance of supercapacitor electrodes based on carbon
- **File gốc:** Electrochemical performance of supercapacitor electrodes based on carbon.md
- **Domain:** Mechanistic
- **Stage coverage:** GĐ2, GĐ5, GĐ8
- **Processed:** true

### Claims
| Stage | Thông số | Giá trị | Đơn vị | Điều kiện | SOP? | Evidence |
|-------|----------|---------|--------|-----------|------|----------|
| GĐ2   | Monolith synthesis | RF precursor infusion (RIFT) | — | Cured at RT (24h), then 50 °C (24h) and 80 °C (24h) | ➕ | Section 2.1 |
| GĐ5   | Pyrolysis temperature | 800 | °C | N2 flow (0.3 L/min) for 1 h | ➕ | Section 2.1 |
| GĐ5   | Specific surface area (CAG matrix) | 1080 | m²/g | Normalized only to carbon aerogel mass | ➕ | Section 3.1 |
| GĐ5   | Pore volume (CAG matrix) | 1.6 | cm³/g | Normalized only to carbon aerogel mass | ➕ | Section 3.1 |
| GĐ8   | Specific capacitance | 3 - 5 | F/g | Symmetric cell in EMI-TFSI ionic liquid | ➕ | Abstract / Section 3.2 |

### Conflict (nếu có)
- Không có mâu thuẫn trực tiếp. Giá trị dung lượng riêng (3-5 F/g) đo trong dung dịch điện ly ionic liquid EMI-TFSI là cho toàn bộ khối lượng điện cực lai (CAG + sợi carbon CF), khi chuẩn hóa riêng cho khối lượng CAG thì dung lượng thực tế sẽ cao hơn nhiều.

### Ghi chú bổ sung SOP
- Sử dụng phương pháp truyền dẫn nhựa chân không (RIFT) để tẩm RF vào khung sợi dừa/carbon trước khi sấy khô và nung để có cấu trúc composite bền cơ học.
- Nhiệt độ carbon hóa ở 800 °C trong khí N2 dòng chảy liên tục giúp duy trì khung mesopore và dẫn điện tốt.

File: BaoCao_TongHop_050626/Literature_Review_Results/Phan2_SOP_8GD/.system_metadata/paper_cards/P-129_From_Cellulose_Dissolution_and.md
## [P-129] From Cellulose Dissolution and Regeneration to Added Value Applications — Synergism Between Molecular Understanding and Material Development
- **File gốc:** From Cellulose Dissolution and Regeneration to Added Value Applications — Synergism Between Molecular Understanding and Material Development.md
- **Domain:** Analogical
- **Stage coverage:** GĐ0, GĐ1
- **Processed:** true

### Claims
| Stage | Thông số | Giá trị | Đơn vị | Điều kiện | SOP? | Evidence |
|-------|----------|---------|--------|-----------|------|----------|
| GĐ0   | Cellulose structure | Amphiphilic | — | Equatorial hydrophilic (3 OH groups); axial hydrophobic (C-H) | ➕ | Section 1, Page 3 |
| GĐ1   | Dissolution system | NaOH / Water | % (w/w) | 7 - 10 wt% NaOH, dissolved below -5 °C | ➕ | Section 2.1, Page 5 |
| GĐ1   | Dissolution system additives | Urea / Thiourea | — | Combined with NaOH aqueous solutions to prevent gelation | ➕ | Section 2.1, Page 5 |

### Conflict (nếu có)
- Không có mâu thuẫn lớn. Hệ NaOH/Urea là hệ dung môi kinh điển được SOP thừa nhận để phân tán cellulose sinh khối ở nhiệt độ âm.

### Ghi chú bổ sung SOP
- Việc làm lạnh dung dịch NaOH/Urea xuống dưới -5 °C (thông thường là -12 °C) là bắt buộc để phá vỡ liên kết hydro liên phân tử của cellulose dừa và bao bọc các chuỗi kỵ nước bằng lồng hydrate hóa.

File: BaoCao_TongHop_050626/Literature_Review_Results/Phan2_SOP_8GD/.system_metadata/paper_cards/P-130_Kraft_Lignin-Derived_Microporo.md
## [P-130] Kraft Lignin-Derived Microporous Nitrogen-Doped Carbon Adsorbent for Air and Water Purification
- **File gốc:** Kraft Lignin-Derived Microporous Nitrogen-Doped Carbon Adsorbent for Air and Water Purification.md
- **Domain:** Direct
- **Stage coverage:** GĐ5, GĐ6, GĐ8
- **Processed:** true

### Claims
| Stage | Thông số | Giá trị | Đơn vị | Điều kiện | SOP? | Evidence |
|-------|----------|---------|--------|-----------|------|----------|
| GĐ5   | Precursor activation mixture | Lignin (1g) + Urea (300mg) + HNO3 (40%, 2.5mL) | — | Nitric acid activator and Urea N-dopant | ➕ | Section "Carbonization Process" |
| GĐ5   | Pyrolysis temperature | 800 | °C | N2 atmosphere, heating rate 6 °C/min, kept for 2 h | ➕ | Section "Carbonization Process" |
| GĐ5   | Carbon yield | 30 | % | Pyrolysis at 800 °C | ➕ | Abstract / Section 3 |
| GĐ6   | Nitrogen content | 4 - 5 | % | XPS / Elemental analysis | ➕ | Abstract |
| GĐ6   | BET Specific Surface Area | 1000 | m²/g | N2 adsorption at 77 K | ➕ | Abstract |
| GĐ8   | Adsorption capacity (2,4-D herbicide) | 96 ± 6 | mg/g | pH 6, 25 °C | ➕ | Abstract |

### Conflict (nếu có)
- Không có mâu thuẫn trực tiếp. Tài liệu này cung cấp phương pháp một bước rất hay dùng HNO3 và Urea để chế tạo N-doped carbon xốp từ lignin sinh khối.

### Ghi chú bổ sung SOP
- Việc dùng HNO3 40% làm chất hoạt hóa thay cho KOH truyền thống giúp nâng cao hiệu suất thu hồi carbon (yield = 30%) và thân thiện với môi trường hơn.
- Phù hợp làm tài liệu tham khảo cho việc pha tạp N bằng urea trên khung sinh khối trong môi trường axit.

File: BaoCao_TongHop_050626/Literature_Review_Results/Phan2_SOP_8GD/.system_metadata/paper_cards/P-131_New_Insights_on_the_Role_of_Ur.md
## [P-131] New Insights on the Role of Urea on the Dissolution
- **File gốc:** New Insights on the Role of Urea on the Dissolution.md
- **Domain:** Analogical
- **Stage coverage:** GĐ1, GĐ2
- **Processed:** true

### Claims
| Stage | Thông số | Giá trị | Đơn vị | Điều kiện | SOP? | Evidence |
|-------|----------|---------|--------|-----------|------|----------|
| GĐ1   | Dissolution solvent | NaOH / Urea aqueous solution | wt% | 8 wt% NaOH / 12 wt% Urea | ➕ | Abstract / Section 2 |
| GĐ1   | Cellulose dissolution state | Cryo-TEM fibrils reduction | — | Urea reduces crystalline cellulose fibrils and crystallinity | ➕ | Section 2 |
| GĐ2   | Thermal gelation delay | ~60 | °C | Delay of gelation for 5 wt% MCC in NaOH/Urea | ➕ | Abstract |

### Conflict (nếu có)
- Không có mâu thuẫn trực tiếp. Tài liệu này cung cấp bằng chứng hình ảnh cryo-TEM đầu tiên chứng minh urea giúp phá vỡ các bó cellulose tinh thể trong dung dịch kiềm lạnh và trì hoãn đáng kể quá trình tự đông tụ gel khi tăng nhiệt độ.

### Ghi chú bổ sung SOP
- Tỷ lệ kiềm/urea tối ưu thường dùng là 8 wt% NaOH / 12 wt% Urea để chuẩn bị dung dịch cellulose đồng nhất và ổn định động học.
- Quá trình gel hóa nhiệt bị trì hoãn đến khoảng 60 °C cho hệ 5 wt% cellulose, hỗ trợ đắc lực trong việc giữ độ nhớt dung dịch ổn định trong quá trình tạo hình trước khi đông tụ bằng axit.

File: BaoCao_TongHop_050626/Literature_Review_Results/Phan2_SOP_8GD/.system_metadata/paper_cards/P-132_Potential_of_Carbon_Aerogels_i.md
## [P-132] Potential of Carbon Aerogels in Energy
- **File gốc:** Potential of Carbon Aerogels in Energy.md
- **Domain:** Mechanistic
- **Stage coverage:** GĐ2, GĐ4, GĐ5, GĐ6
- **Processed:** true

### Claims
| Stage | Thông số | Giá trị | Đơn vị | Điều kiện | SOP? | Evidence |
|-------|----------|---------|--------|-----------|------|----------|
| GĐ2   | Sol-gel polymerization | Resorcinol, cellulose, lignin | — | Precursor options for organic gels | ➕ | Section 1 / Section 3.1 |
| GĐ4   | Supercritical drying | CO2 | — | Zero surface tension, solvent exchanged with ethanol/acetone | ➕ | Section 3.2 |
| GĐ5   | Pyrolysis temperature | 400 - 1000 | °C | Thermal decomposition under inert gas (N2, Ar, He) | ➕ | Section 3.3 |
| GĐ6   | Specific surface area (activated) | 1250 | m²/g | Glucose precursor with ZnCl2 salt template, pyrolyzed at >750 °C | ➕ | Section 3.4 / Figure 6 |
| GĐ6   | Pore volume (activated) | 1.2 | cm³/g | Glucose precursor with ZnCl2 salt template, pyrolyzed at >750 °C | ➕ | Section 3.4 / Figure 6 |

### Conflict (nếu có)
- Không có mâu thuẫn lớn. Bài review thảo luận sâu về cấu trúc vi mô của carbon vô định hình/glassy carbon và cơ chế tạo rỗng bằng chất tạo xốp muối (ZnCl2).

### Ghi chú bổ sung SOP
- Việc dùng muối ZnCl2 làm chất tạo xốp (salt template) giúp tạo ra cấu trúc lỗ xốp phân cấp (micro-meso-macropores) rất tốt, đồng thời muối dễ dàng được rửa sạch bằng nước mà không cần dùng axit mạnh như HF/HCl.

File: BaoCao_TongHop_050626/Literature_Review_Results/Phan2_SOP_8GD/.system_metadata/paper_cards/P-133_Recent_Developments_in_Carbon-.md
## [P-133] Recent Developments in Carbon-Based Nanocomposites for Fuel Cell Applications A
- **File gốc:** Recent Developments in Carbon-Based Nanocomposites for Fuel Cell Applications A.md
- **Domain:** Analogical
- **Stage coverage:** GĐ2, GĐ5, GĐ6, GĐ8
- **Processed:** true

### Claims
| Stage | Thông số | Giá trị | Đơn vị | Điều kiện | SOP? | Evidence |
|-------|----------|---------|--------|-----------|------|----------|
| GĐ2   | Aerogel precursor | Resorcinol / Formaldehyde | — | Sol-gel synthesis with Na2CO3 catalyst | ➕ | Section 2, Page 5 |
| GĐ5   | Pyrolysis temperature | 600 - 900 | °C | Pyrolysis of NCAs | ➕ | Section 2, Page 4 |
| GĐ6   | Specific surface area (coir-derived) | 3730 | m²/g | NH4OH-Urea system activated | ➕ | Section 2, Page 4 |
| GĐ6   | Pore volume (coir-derived) | 4.20 | cm³/g | NH4OH-Urea system activated | ➕ | Section 2, Page 4 |
| GĐ8   | ORR Onset potential | +0.85 | V | NCA pyrolyzed at 800 °C (vs. RHE) in 0.1M NaOH | ➕ | Section 2, Page 4 |
| GĐ8   | Peak potential (ORR) | -0.39 | V | Coir-derived N-CA in O2-saturated 0.1M KOH (vs. Ag/AgCl) | ➕ | Section 2, Page 4 |

### Conflict (nếu có)
- Không có mâu thuẫn trực tiếp. Dữ liệu diện tích bề mặt cực lớn (3730 m²/g) thu được khi sử dụng hệ dung môi NH4OH-Urea hòa tan cellulose xơ dừa rồi sấy thăng hoa/carbon hóa, cao hơn nhiều so với hệ NaOH-Urea truyền thống do NH3 tạo thêm các khuyết tật và lỗ xốp nhỏ.

### Ghi chú bổ sung SOP
- Việc sử dụng amoniac (NH4OH) kết hợp urea làm tăng đáng kể diện tích bề mặt (SSA) và thể tích lỗ xốp của carbon aerogel từ sợi dừa so với hệ NaOH-Urea.
- Nhiệt độ carbon hóa tối ưu để tạo ra cấu trúc pyridinic-N và graphitic-N hoạt tính ORR cao nhất là 800 °C.

File: BaoCao_TongHop_050626/Literature_Review_Results/Phan2_SOP_8GD/.system_metadata/paper_cards/P-134_Sustainable_Approach_to_Fabric.md
## [P-134] Sustainable Approach to Fabricate High-Performance Symmetry
- **File gốc:** Sustainable Approach to Fabricate High-Performance Symmetry.md
- **Domain:** Analogical
- **Stage coverage:** GĐ5, GĐ8
- **Processed:** true

### Claims
| Stage | Thông số | Giá trị | Đơn vị | Điều kiện | SOP? | Evidence |
|-------|----------|---------|--------|-----------|------|----------|
| GĐ5   | Pyrolysis temperature | 400 | °C | N2 atmosphere for 2 h, KOH treated shell powder | ➕ | Section 2.2 |
| GĐ5   | Specific surface area (pure PC) | 21.16 | m²/g | N2 adsorption at 77 K | ➕ | Table 1 |
| GĐ5   | Specific surface area (PCNiO-50) | 39.60 | m²/g | N2 adsorption at 77 K | ➕ | Table 1 |
| GĐ8   | Specific capacitance (GCD) | 656.2 | F/g | at 1.5 A/g for PCNiO-150 in PVA/KOH gel electrolyte | ➕ | Abstract / Section 2.4 |
| GĐ8   | Specific capacitance (CV) | 598.6 | F/g | at 10 mV/s for PCNiO-150 in PVA/KOH gel electrolyte | ➕ | Abstract / Section 2.4 |

### Conflict (nếu có)
- Không có mâu thuẫn lớn. Điện cực sử dụng KOH hoạt hóa dừa nung ở nhiệt độ thấp (400 °C) nên diện tích bề mặt BET khá nhỏ (21.16 - 39.60 m²/g), tuy nhiên khi hydrothermally ghép thêm hạt nano NiO (PCNiO-150) đã kích hoạt Faradaic pseudocapacitance đạt dung lượng rất cao (656.2 F/g).

### Ghi chú bổ sung SOP
- Việc carbon hóa dừa ở nhiệt độ thấp (400 °C) giúp tiết kiệm năng lượng nhưng để lại lượng lớn nhóm chức oxy hóa trên bề mặt (TGA hao hụt 67.6% ở vùng 150-550 °C).
- Hạt nano NiO tích hợp trên khung carbon sinh khối qua quá trình thủy nhiệt (180 °C, 12 h) giúp bổ sung điện dung giả Faradaic cho cảm biến/tụ điện.

File: BaoCao_TongHop_050626/Literature_Review_Results/Phan2_SOP_8GD/.system_metadata/paper_cards/P-135_THAM_KHAO_A_photothermal_MoS2_.md
## [P-135] THAM KHAO A photothermal MoS2 decorated biomass carbonbased aerogel with
- **File gốc:** THAM KHAO A photothermal MoS2 decorated biomass carbonbased aerogel with.md
- **Domain:** Direct
- **Stage coverage:** GĐ0, GĐ5, GĐ8
- **Processed:** true

### Claims
| Stage | Thông số | Giá trị | Đơn vị | Điều kiện | SOP? | Evidence |
|-------|----------|---------|--------|-----------|------|----------|
| GĐ0   | Coconut fiber preparation | Bleached with NaOH/H2O2 | — | 6 wt% NaOH treated, then 80 °C bleaching | ➕ | Section 2.2 |
| GĐ5   | Carbonization temperature | 700 | °C | Ar atmosphere for 2 h | ➕ | Section 2.2 |
| GĐ8   | Adsorption capacity (Cu(II) ions) | 833.8 | mg/g | Under solar illumination (photothermal assisted), Freundlich model | ➕ | Abstract / Section 2.5 |
| GĐ8   | Adsorption capacity (Cu(II) ions) | 247.1 | mg/g | From real seawater after 10 cycles under acidification | ➕ | Abstract |

### Conflict (nếu có)
- Không có mâu thuẫn trực tiếp. Tài liệu này tích hợp chất hấp phụ bán dẫn MoS2 hoa nano lên khung carbon xơ dừa giúp nâng cao khả năng photothermal-assisted chemisorption hấp phụ kim loại nặng Cu(II) lên đến 833.8 mg/g.

### Ghi chú bổ sung SOP
- Tiền xử lý sợi dừa thô bằng NaOH 6 wt% và tẩy trắng bằng H2O2 ở 80 °C giúp loại bỏ lignin thô và bán cellulose, giữ lại cellulose tinh khiết hơn trước khi carbon hóa.
- Khí nung dùng Ar bảo vệ ở 700 °C trong 2 h.
- Ứng dụng công nghệ sấy đông lạnh định hướng (directional freeze-drying) với chất liên kết chitosan giúp tạo cấu trúc lỗ xốp kênh thẳng đứng hướng trục song song rất độc đáo, tăng cường vận chuyển khối.

File: BaoCao_TongHop_050626/Literature_Review_Results/Phan2_SOP_8GD/.system_metadata/paper_cards/P-136_The_effect_of_synthesis_condit.md
## [P-136] The effect of synthesis conditions and process parameters on aerogel
- **File gốc:** The effect of synthesis conditions and process parameters on aerogel.md
- **Thư mục:** 08_Review_va_Tong_quan
- **Domain:** Out of scope
- **Stage coverage:** None
- **Processed:** true

### Claims
| Stage | Thông số | Giá trị | Đơn vị | Điều kiện | SOP? | Evidence |
|---|---|---|---|---|---|---|
| — | — | — | — | — | — | — |

### Conflict (nếu có)
- Không có. Đây là tài liệu tổng quan lý thuyết chung về các điều kiện tổng hợp aerogel silica, hữu cơ, carbon và biopolymer mà không có thông số thực nghiệm cụ thể nào liên quan trực tiếp đến cảm biến điện hóa của đề tài.

### Ghi chú bổ sung SOP
- Không áp dụng.

File: BaoCao_TongHop_050626/Literature_Review_Results/Phan2_SOP_8GD/.system_metadata/paper_cards/P-137_TOM_TAT_NTXPhuong.md
## [P-137] TOM_TAT_NTXPhuong
- **File gốc:** TOM_TAT_NTXPhuong.md
- **Thư mục:** 08_Review_va_Tong_quan
- **Domain:** Direct
- **Stage coverage:** GĐ0, GĐ1, GĐ2, GĐ3, GĐ8
- **Processed:** true

### Claims
| Stage | Thông số | Giá trị | Đơn vị | Điều kiện | SOP? | Evidence |
|---|---|---|---|---|---|---|
| GĐ0 | Alkali delignification | 6 | wt% | NaOH solution at 90 °C to treat raw coir fibers (RCF) to obtain DCF | ➕ | Section 2.1 / 3.1 |
| GĐ0 | Bleaching | 10 | wt% | H2O2 solution to bleach DCF into BCF | ➕ | Section 2.1 / 4.1 |
| GĐ2 | Sol-gel physical formulation | 3.0 wt% DCF / 0.6 wt% PVA / 0.3 wt% XTG | — | Gelled, frozen at -10 °C for 24h, freeze-dried for 48h (PXA3) | ➕ | Section 2.2.1 / 3.2 |
| GĐ2 | Sol-gel chemical formulation | 7:12:81 | w/w | NaOH:urea:water system to dissolve BCF (1.0-3.0 wt%) | ➕ | Section 2.2.2 |
| GĐ3 | Chemical crosslinking | 2:5:3 | v/v | TEPA:EtOH:water system to crosslink BCF hydrogel (NUTA2) | ➕ | Section 2.2.2 / 4.2 |
| GĐ8 | Hydrophobic modification | 70 | °C | MTMS vapor deposition for 5 hours to produce PXSA/NUSA | ➕ | Section 2.2.3 |
| GĐ8 | Dye adsorption (PXA3) | 80.57% (MB) / 82.04% (CV) / 16.67% (MO) | — | 0.05 g aerogel in 25 mL dye (50 mg/L) | ➕ | Section 3.3.1 |
| GĐ8 | Dye adsorption (NUTA2) | 98.65% (MB) / 89.92% (CV) | — | 0.05 g aerogel in 25 mL dye (50 mg/L), 120 min | ➕ | Section 4.3.1 |
| GĐ8 | Oil adsorption | 20.32 (PXSA1) / 17.10 (NUSA1) | g/g | Adsorption of motor oil 5w30 in 30-60s | ➕ | Section 3.4 / 4.4 |

### Conflict (nếu có)
- Không có mâu thuẫn. Đây là tài liệu gốc vô cùng quan trọng vì nó mô tả trực tiếp các quy trình chế tạo cellulose aerogel từ sợi xơ dừa Bến Tre bằng cả liên kết vật lý (PVA/XTG) và liên kết hóa học (TEPA), đóng vai trò làm tài liệu đối chứng đắt giá.

### Ghi chú bổ sung SOP
- Nhóm chức amine trong TEPA đóng vai trò tăng cường số lượng tâm hấp phụ giúp cải thiện độ bám dính và hiệu quả tách chất màu trong môi trường nước.

File: BaoCao_TongHop_050626/Literature_Review_Results/Phan2_SOP_8GD/.system_metadata/paper_cards/P-138_TOM_TAT_TIEU_BIEU_6_BAI_BAO.md
## [P-138] TOM_TAT_TIEU_BIEU_6_BAI_BAO
- **File gốc:** TOM_TAT_TIEU_BIEU_6_BAI_BAO.md
- **Thư mục:** 08_Review_va_Tong_quan
- **Domain:** Review
- **Stage coverage:** GĐ2, GĐ5, GĐ6, GĐ8
- **Processed:** true

### Claims
| Stage | Thông số | Giá trị | Đơn vị | Điều kiện | SOP? | Evidence |
|---|---|---|---|---|---|---|
| GĐ8 | Supercapacitor capacity | 119 | F/g | KOH 3 M electrolyte at 1 A/g using coir carbon aerogel (Paper 1) | ➕ | Paper 1 |
| GĐ8 | Flow cell EASA | 3.27 * 10^7 | m^-1 | Volumetric EASA of HPCCAs (Paper 2) | ➕ | Paper 2 |
| GĐ5 | Nitrogen-doping pyrolysis | 600 | °C | Pyrolysis of coir-based cellulose aerogels in ammonia-urea (Paper 4) | ➕ | Paper 4 |
| GĐ5 | Fe-N co-doping pyrolysis | 700 | °C | 5 wt% Fe co-doped palm EFB cellulose aerogel (Paper 5) | ➕ | Paper 5 |
| GĐ8 | Dye adsorption | 625 | mg/g | Methylene Blue adsorption capacity on carbonized coir aerogel (Paper 6) | ➕ | Paper 6 |

### Conflict (nếu có)
- Không có mâu thuẫn trực tiếp. Tài liệu này cung cấp tóm tắt chi tiết của 6 bài báo bổ sung có giá trị tham khảo lớn cho các giai đoạn thiết kế điện cực, doping sắt và nitơ, và tính toán hiệu năng hấp phụ cơ chế của Carbon Aerogel.

### Ghi chú bổ sung SOP
- Việc nung carbon hóa ở 600-700 °C cho phép giữ lại hàm lượng lớn Pyridinic-N và pha sắt từ (Fe3O4) phân tán đều, thúc đẩy chuyển electron nhanh và tăng EASA của điện cực cảm biến.

File: BaoCao_TongHop_050626/Literature_Review_Results/Phan2_SOP_8GD/.system_metadata/paper_cards/P-139_Unique_Gelation_Behavior_of_Ce.md
## [P-139] Unique Gelation Behavior of Cellulose in NaOH Urea Aqueous Solution
- **File gốc:** Unique Gelation Behavior of Cellulose in NaOH Urea Aqueous Solution.md
- **Thư mục:** 08_Review_va_Tong_quan
- **Domain:** Analogical
- **Stage coverage:** GĐ1, GĐ2
- **Processed:** true

### Claims
| Stage | Thông số | Giá trị | Đơn vị | Điều kiện | SOP? | Evidence |
|---|---|---|---|---|---|---|
| GĐ1 | Dissolution solvent ratio | 7 : 12 : 81 | wt% | NaOH : Urea : H2O precooled below -10 °C | ➕ | Abstract / Section 2 |
| GĐ2 | Sol-gel transition temperature | 60.3 to 30.5 | °C | Cellulose (11.4e4 MW) concentration 3 to 5 wt% | ➕ | Abstract / Results |
| GĐ2 | Gelation temperature vs MW | 59.4 to 30.5 | °C | 4 wt% cellulose, MW 4.5e4 to 11.4e4 | ➕ | Abstract / Results |
| GĐ2 | Gelation kinetics at low temp | 1.6 | h | Gelation time of 4 wt% cellulose at -8 °C | ➕ | Abstract / Results |
| GĐ2 | Gelation kinetics at high temp | < 38 | h | Gelation time of 4 wt% cellulose above 15 °C | ➕ | Abstract / Results |
| GĐ2 | Stable liquid storage temp | 0 to 5 | °C | Temperature range where cellulose solution remains liquid for a long time | ➕ | Abstract / Conclusion |

### Conflict (nếu có)
- Không có mâu thuẫn. Đây là nghiên cứu kinh điển của nhóm giáo sư Lina Zhang chứng minh tính chất gel hóa bất thuận nghịch và cơ chế tương tác cạnh tranh hydro giữa cellulose, NaOH, Urea và nước.

### Ghi chú bổ sung SOP
- Cellulose hòa tan tốt nhất ở nhiệt độ cực lạnh, nhưng dung dịch sol này rất kém bền và dễ hóa gel vĩnh viễn nếu để nhiệt độ xuống quá thấp (dưới 0 °C) hoặc tăng cao (trên 30 °C). Khoảng nhiệt độ bảo quản sol tối ưu để duy trì trạng thái lỏng là từ 0 đến 5 °C.

File: BaoCao_TongHop_050626/Literature_Review_Results/Phan2_SOP_8GD/.system_metadata/paper_cards/paper_cards_C2_P072-P083.md
"# PAPER CARDS PART C2 (P-072 đến P-083)\n# Thư mục đích: D:\\1 Master's Ana Chem\\1 Master's thesis\\Carbon Aerogel\\BaoCao_TongHop_050626\\Literature_Review_Results\\Phan2_SOP_8GD\\.system_metadata\\paper_cards\n\n---\n\n## [P-072] Cellulose CA Supercapacitor Review\n- **File gốc:** Cellulose-derived carbon aerogels A novel porous platform for.md\n- **Thư mục:** 04_Cam_bien_Dien_hoa_Sinh_hoc\n- **Domain:** Analogical\n- **Stage coverage:** GĐ3, GĐ4, GĐ5\n- **Processed:** true\n\n### Claims\n| Stage | Thông số | Giá trị | Đơn vị | Điều kiện | SOP? | Evidence |\n|-------|----------|---------|--------|-----------|------|----------|\n| GĐ3 | Loại tiền chất CA | RCA (regenerated cellulose aerogel) và NCA (nanofibrillated) | — | freeze drying / supercritical drying | | Abstract, Intro |\n| GĐ4 | Phương pháp cacbon hóa | High-temp pyrolysis, inert gas (N2) | — | cellulose aerogel → CDCA | | Intro |\n| GĐ5 | Ứng dụng | Supercapacitor electrodes (EDLC + pseudocapacitive) | — | — | | Abstract |\n| GĐ5 | Ưu điểm CA | Large surface area, high porosity, hierarchical pore, low density | — | — | | Intro |\n| GĐ5 | Heteroatom doping | Improves energy storage ability | — | — | | Highlights |\n\n### Conflict (nếu có)\n- Không có conflict; bài review chủ yếu về supercapacitor\n\n### Ghi chú bổ sung SOP\n- **FAST SCAN RULE ÁP DỤNG:** Review CDCAs cho SUPERCAPACITOR; không có thông số sensing, không LOD, không DPV/SWASV\n- Domain = Analogical (CA + heteroatom doping) → có giá trị cho phần tổng hợp vật liệu (GĐ3-4)\n- Tạp chí: Materials & Design 219 (2022) 110778; DOI: 10.1016/j.matdes.2022.110778\n\n---\n\n## [P-073] Biomass Carbon Supercapacitor Review\n- **File gốc:** Characteristics of Biomass-derived Carbon Materials and Their Applications.md\n- **Thư mục:** 04_Cam_bien_Dien_hoa_Sinh_hoc\n- **Domain:** Analogical\n- **Stage coverage:** GĐ3, GĐ4\n- **Processed:** true\n\n### Claims\n| Stage | Thông số |
<truncated 22510 bytes>
