Repository: lehoangnhat96/CA-Synthesis-Research

# 📄 Đề Tài LVTN: Quy trình C.A - Hóa Phân Tích

Đây là kho chứa (repository) quản lý toàn bộ dữ liệu, quy trình phân tích, tài liệu khoa học số hóa và mã nguồn hỗ trợ tự động hóa số liệu cho Đề tài Thạc sĩ Hóa Phân Tích.

---

## 🏛️ Sơ Đồ Thư Viện Tài Liệu Khoa Học Số Hóa (Digital Library)

Toàn bộ **142 tài liệu PDF khoa học độc bản** liên quan đến Carbon Aerogel và Điện hóa đã được số hóa hoàn toàn sang định dạng Markdown (`.md`), trích xuất toàn bộ hình ảnh đi kèm, tự động phân loại học thuật dựa trên nội dung thực tế (Abstract/Conclusion) và sắp xếp đồng bộ vào **9 phân khu chuyên biệt** dưới đây:

### 📂 Cấu trúc thư mục mới:

```mermaid
graph TD
    Root[Thư mục Gốc: pdf-to-md-conversion] --> D01[01_Tien_xu_ly_Nguyen_lieu: 17 tệp]
    Root --> D02[02_Doping_va_Gel_hoa: 34 tệp]
    Root --> D03[03_Say_va_Nung_Nhiet_phan: 3 tệp]
    Root --> D04[04_Cam_bien_Dien_hoa_Sinh_hoc: 35 tệp]
    Root --> D05[05_Cross_Linker_va_Tao_mang: 20 tệp]
    Root --> D06[06_Setup_Do_Dien_hoa: 7 tệp]
    Root --> D07[07_Giao_trinh_Ly_thuyet: 3 tệp]
    Root --> D08[08_Review_va_Tong_quan: 8 tệp]
    Root --> D09[09_Tai_lieu_Quy_trinh_AI: 16 tệp]
    Root --> D_Dup[Duplicates_Backup: Backup file trùng lặp]
```

### 🏷️ Chi tiết các Nhóm học thuật:

1. **[01_Tien_xu_ly_Nguyen_lieu](file:///C:/Users/ADMIN/.gemini/antigravity/worktrees/0%20Quy%20tr%C3%ACnh%20C.A/pdf-to-md-conversion/01_Tien_xu_ly_Nguyen_lieu) (17 tệp)**
   > Chứa các nghiên cứu về xử lý xơ dừa, kiềm hóa bằng NaOH, tẩy trắng (bleaching), tách lignin và cellulose từ sinh khối.
2. **[02_Doping_va_Gel_hoa](file:///C:/Users/ADMIN/.gemini/antigravity/worktrees/0%20Quy%20tr%C3%ACnh%20C.A/pdf-to-md-conversion/02_Doping_va_Gel_hoa) (34 tệp)**
   > Chứa các bài báo về quá trình sol-gel, tạo hydrogel/aerogel từ cellulose, phản ứng doping dị tố (N, Fe, S, P) vào cấu trúc carbon.
3. **[03_Say_va_Nung_Nhiet_phan](file:///C:/Users/ADMIN/.gemini/antigravity/worktrees/0%20Quy%20tr%C3%ACnh%20C.A/pdf-to-md-conversion/03_Say_va_Nung_Nhiet_phan) (3 tệp)**
   > Tập trung vào các quy trình sấy siêu tới hạn (supercritical drying), sấy đông khô (freeze drying) và nung nhiệt phân (pyrolysis) để carbon hóa gel.
4. **[04_Cam_bien_Dien_hoa_Sinh_hoc](file:///C:/Users/ADMIN/.gemini/antigravity/worktrees/0%20Quy%20tr%C3%ACnh%20C.A/pdf-to-md-conversion/04_Cam_bien_Dien_hoa_Sinh_hoc) (35 tệp)**
   > Ứng dụng carbon aerogel làm điện cực cảm biến sinh học để phát hiện kim loại nặng, glucose, dopamine, p-nitrophenol, v.v.
5. **[05_Cross_Linker_va_Tao_mang](file:///C:/Users/ADMIN/.gemini/antigravity/worktrees/0%20Quy%20tr%C3%ACnh%20C.A/pdf-to-md-conversion/05_Cross_Linker_va_Tao_mang) (20 tệp)**
   > Nghiên cứu về chất liên kết chéo, chế tạo màng composite điện cực, PVDF binder, và chitosan composite.
6. **[06_Setup_Do_Dien_hoa](file:///C:/Users/ADMIN/.gemini/antigravity/worktrees/0%20Quy%20tr%C3%ACnh%20C.A/pdf-to-md-conversion/06_Setup_Do_Dien_hoa) (7 tệp)**
   > Hướng dẫn chuẩn bị điện cực đo, lắp đặt hệ thống đo Fenton điện hóa, hoặc đo điện hấp phụ (electrosorption).
7. **[07_Giao_trinh_Ly_thuyet](file:///C:/Users/ADMIN/.gemini/antigravity/worktrees/0%20Quy%20tr%C3%ACnh%20C.A/pdf-to-md-conversion/07_Giao_trinh_Ly_thuyet) (3 tệp)**
   > Các cuốn sách, giáo trình kinh điển về phương pháp phân tích điện hóa và lý thuyết nền tảng (như sách của Dương Quảng Phùng, Bard & Faulkner).
8. **[08_Review_va_Tong_quan](file:///C:/Users/ADMIN/.gemini/antigravity/worktrees/0%20Quy%20tr%C3%ACnh%20C.A/pdf-to-md-conversion/08_Review_va_Tong_quan) (8 tệp)**
   > Các bài báo tổng quan (Review) học thuật cao cấp về carbon aerogel và ứng dụng của chúng trong các lĩnh vực khác nhau.
9. **[09_Tai_lieu_Quy_trinh_AI](file:///C:/Users/ADMIN/.gemini/antigravity/worktrees/0%20Quy%20tr%C3%ACnh%20C.A/pdf-to-md-conversion/09_Tai_lieu_Quy_trinh_AI) (16 tệp)**
   > Tập hợp các quy trình phân tích chi tiết từng giai đoạn được tối ưu hóa từ phản hồi của Claude và ChatGPT.

* **[Duplicates_Backup](file:///C:/Users/ADMIN/.gemini/antigravity/worktrees/0%20Quy%20tr%C3%ACnh%20C.A/pdf-to-md-conversion/Duplicates_Backup)**
  > Thư mục lưu trữ an toàn các tệp PDF trùng lặp tuyệt đối (đã loại bỏ để tránh gây loãng dữ liệu chính).

---

## 📖 Hướng dẫn Đọc và Xem hình ảnh trong File Markdown số hóa

* Mỗi file PDF gốc hiện đi kèm với một file Markdown cùng tên (ví dụ: `bai_bao.pdf` và `bai_bao.md`).
* Đi kèm với file `.md` là thư mục `bai_bao_images/` chứa toàn bộ hình ảnh, đồ thị, sơ đồ được trích xuất trực tiếp.
* **Cách xem tốt nhất:** Mở thư mục này bằng **VS Code** hoặc **Obsidian**, nhấn tổ hợp phím `Ctrl + Shift + V` trên file `.md` để kích hoạt chế độ Preview Markdown. Hình ảnh sẽ tự động hiển thị rất đẹp mắt và đúng vị trí!

---

## 🛠 Hướng dẫn cho người cộng tác

Để đồng bộ và làm việc hiệu quả nhất, chúng tôi sử dụng hệ sinh thái **Visual Studio Code + Git + AI (Claude/Copilot)**.

File: BaoCao_TongHop_050626/0 Phan2_QuyTrinh_8Buoc_SOP_ChiTiet.md (part 1 of 2)
## GĐ 1 — TIỀN XỬ LÝ KIỀM (Alkali Pretreatment)

### 1. Thông số Thực nghiệm (SOP)

**Mục đích:** Loại lignin/hemicellulose, lộ cellulose, giữ cấu trúc phân cấp tự nhiên.

| Thông số | Điều kiện | Mục đích & Lưu ý |
|---|---|---|
| Nguyên liệu | 25g xơ dừa Bến Tre (đã xay nhuyễn) | Xay trước để tăng bề mặt tiếp xúc với dung dịch kiềm. |
| Nghiền & Rây | Nghiền nhỏ xơ dừa khô, rây qua rây **100 mesh** (kích thước lỗ ~0.15 mm) | Đảm bảo kích thước đồng đều, tối ưu hóa quá trình phản ứng dị thể, giúp hiệu suất chiết tách cellulose đạt mức tối ưu ~69.8% (đk: 1.5M NaOH, 80°C, 1.5h). [0 Cellulose Extraction from Coconut Coir with Alkaline Delignification Process - 01_Tien_xu_ly_Nguyen_lieu] |
| Rửa sơ bộ | 800 mL nước vòi, 80 ± 2°C, khuấy 610 rpm, 4 giờ | Loại bụi bẩn, tạp cơ học. Chắt bỏ nước sau khi lắng. |
| Kiềm hóa NaOH | 6% w/v (30g NaOH / 500 mL DI), 80 ± 2°C, 4 giờ, 610 rpm | Phá vỡ liên kết lignin-cellulose. Tỷ lệ rắn:lỏng = 1:20 (25g xơ dừa trong 500 mL dung dịch). |
| Lọc & rửa | Giấy lọc, rửa nước máy đến pH 6–7 | Kiểm tra pH bằng giấy chỉ thị chấm trực tiếp lên bã ướt. |
| Sấy khô | 80°C / 4 giờ | Dàn đều tránh vón cục. Nếu vón → sấy lại + nghiền. |
| Tẩy trắng H₂O₂ (tuỳ chọn) | 10% H₂O₂ + 3% NaOH (1:1), 1g:20mL, 80°C, 1h × 2 lần | Loại lignin tàn dư. Có thể bỏ qua nếu muốn giữ khung lignin. |
| Cân khối lượng | Sấy 105°C, cân trước/sau kiềm hóa | **Dữ liệu gốc.** Tính % weight-loss (Gravimetry). |

> [!TIP]

> Trong quá trình đun có thể thất thoát nước → bù thêm nước cất. Không bù bằng nước vòi.

### 2. Cơ sở Lý thuyết & Biện luận

**[Trích xuất trực tiếp]**

*   **Cơ chế phá vỡ màng tế bào:** Xử lý kiềm NaOH 6% ở nhiệt độ cao ($80^\circ\text{C}$) cắt đứt các liên kết ether giữa lignin và hemicellulose, làm lộ ra các vi sợi cellulose (cellulose microfibrils) thuần khiết. 

*   **Biện luận phổ FTIR (Chuẩn hóa):** Xử lý kiềm làm **GIẢM** cường độ đỉnh nhóm -OH tại $3400\text{ cm}^{-1}$ (do đứt gãy liên kết hydro). Đỉnh tại $1730\text{ cm}^{-1}$ biến mất là của **hemicellulose** (đã bị loại bỏ hoàn toàn) chứ không phải ester lignin. (Đỉnh của lignin ở $1249\text{ cm}^{-1}$ và $1510\text{ cm}^{-1}$ chỉ giảm nhẹ chứ không mất hẳn do ta chủ động giữ lại một phần lignin). `[📄 Tham chiếu chuẩn: Effect of Sodium Hydroxide NaOH Treatment on Coconut Coir]`

*   **Tăng cường diện tích tiếp xúc:** Dưới tác dụng của NaOH, hình thái bề mặt sợi xơ dừa biến đổi, tạo ra các nếp nhăn và rãnh song song dọc theo thân sợi. Cấu trúc mao quản mở này giúp tăng cường diện tích tiếp xúc cho các hóa chất thâm nhập ở bước tổng hợp sol-gel tiếp theo. `[📄 Effect of NaOH Treatment on Coconut Coir... | 📁 01_Tien_xu_ly_Nguyen_lieu]`

*   **Hạn chế tẩy trắng quá mức & Vị thế cốt lõi của Lignin dư thừa:** Lignin không phải là "tạp chất" cần loại bỏ 100%. Việc lạm dụng quá trình tẩy trắng (H₂O₂/NaOH) sẽ làm mất hoàn toàn bộ khung lignin, dẫn đến sụp đổ lỗ xốp vĩ mô (macropores) của aerogel. Theo nghiên cứu đối chứng của *Thomas et al. (2022)* `[ACS Appl. Nano Mater., 2022, 5, 6, 7954-7966, DOI: 10.1021/acsanm.2c01033]`, việc tăng tỷ lệ lignin thích hợp (từ 60% lên 80% trong hỗn hợp Lignin/CNF) giúp tăng diện tích bề mặt riêng $S_{BET}$ từ $436\text{ m}^2\text{/g}$ lên mốc cực đại $750\text{ m}^2\text{/g}$ nhờ giảm hiện tượng tự kết tụ của các hạt lignin (lignin aggregation); tuy nhiên nếu tỷ lệ này vượt quá 88%, SSA sẽ giảm mạnh xuống $331\text{ m}^2\text{/g}$. Điều này khẳng định Lignin đóng 4 vai trò "sống còn" đối với vật liệu:

    1. **Cốt thép chịu nhiệt (Char formation):** Chống sụp đổ cấu trúc khi nung nhiệt phân.

    2. **Chất liên kết chéo tự nhiên (Natural cross-linker):** Giúp "hàn điểm" các sợi vi mô tạo khung 3D bền vững mà không cần hóa chất phụ gia độc hại.

    3. **Chất xúc tác điện hóa:** Cung cấp điện dung giả (Pseudocapacitance) và các nhóm chức chứa oxy (C=O, -OH) tạo vị trí hoạt tính siêu nhạy cho cảm biến.

    4. **Tối ưu hóa điện cực:** Tự tạo mạng dẫn điện 3D liền mạch tốt hơn dạng bột than hoạt tính rời rạc, đồng thời tự cấp tính thấm ướt (hydrophilic) giúp bỏ qua bước tiền xử lý acid độc hại (HNO3) ở khâu làm điện cực.

*   **Tối ưu hóa độ xốp bằng Lignin [Bổ sung]:** Việc duy trì lượng lignin thích hợp đóng vai trò quan trọng trong việc tăng diện tích bề mặt (surface area) và điều chỉnh kích thước lỗ xốp, ngăn chặn sự sụp đổ cấu trúc vi mô so với việc tẩy trắng triệt để. `[📄 Insights into sustainable aerogels from lignocellulosic materials | 📁 01_Tien_xu_ly_Nguyen_lieu]`

> **[🔄 SUY LUẬN LOGIC / INFERENCE]**

> *   **Vấn đề biện luận:** Tại sao quyết định giữ lại một phần lignin (không tẩy trắng triệt để) và cơ sở khống chế độ co ngót của vật liệu?

> *   **Dữ kiện nền tảng:** Sợi xơ dừa Bến Tre khi được kiềm hóa NaOH 5% có độ co ngót đường kính sợi trong khoảng 14-24%, giúp cấu trúc trở nên đặc chắc và tăng độ bền cơ học lên hơn 40%. [Khao sat tinh chat soi xo dua san xuat bang may dap tuoc lien hoan tai Ben Tre va nghien cuu xu ly soi bang NaOH]

> *   **Diễn giải suy luận:** Trong nghiên cứu này, việc cố tình giữ lại một lượng lignin thô có kiểm soát kết hợp với khung xơ dừa đã co ngót (14-24%) sẽ đóng vai trò như "cốt thép" gia cố tính toàn vẹn của khung gel cellulose. Nhờ đó, chúng ta có thể biện luận rằng mạng 3D sẽ đủ sức chống lại lực mao quản khi sấy đông khô, giúp khống chế độ co rút thể tích (shrinkage) của khối aerogel cuối cùng xuống mức tối ưu ($< 15\%$).

> **[🔄 SUY LUẬN LOGIC / INFERENCE BỔ SUNG]**

> *   **Củng cố từ Động học Nhiệt phân (TGA):** Phân tích TGA/DTG cho thấy Lignin có nhiệt độ cháy kiệt (burnout) rất cao (829.2°C) và đóng góp chính vào năng suất than cố định (char yield ~23%) ở nhiệt độ cao (800°C). Việc cố tình giữ lại lignin ở Giai đoạn 1 không chỉ đóng vai trò làm "cốt thép" cơ học chống sập lỗ xốp (như đã phân tích), mà còn là "nguyên liệu thô" thiết yếu để sinh ra bộ khung carbon tinh khiết cuối cùng.

> *   **Chống xẹp lún ở GĐ 4 (Freeze-drying):** Sợi xơ dừa đã trải qua quá trình co ngót một phần nhờ NaOH ở GĐ 1 sẽ kết hợp với việc ngâm cồn ở GĐ 4 để tạo thành một bộ khung siêu vững chãi. Chính bộ khung đã được "tiền xử lý co ngót" này giúp khối gel vượt qua được áp suất chân không cực thấp của sấy thăng hoa mà vẫn giữ được độ co ngót vĩ mô tổng thể dưới 15%.

> **[🔄 ĐỐI CHỨNG RAG ORACLE & SUY LUẬN BẮC CẦU]**
> *   **Tác động GĐ4 (Bảo vệ cấu trúc):** NotebookLM xác nhận Lignin đóng vai trò là "chất kết dính" tự nhiên. Nếu tẩy trắng 100%, việc bẻ gãy liên kết chéo lignin-cellulose sẽ làm sợi giòn và giảm bám dính. Lượng lignin còn lại giúp khung gel chống lại sự sụp đổ (collapse) dưới áp suất chân không khốc liệt của máy sấy thăng hoa ở GĐ4. `[📄 Effect of lignin removal], [📄 Anh huong cua qua trinh]`
> *   **Tác động GĐ5 (Khung Carbon Vĩnh Cửu):** Lignin chứa các vòng thơm phenolic giàu carbon. Khi nhiệt phân (Pyrolysis), thay vì phân hủy thành khí, các vòng thơm này tạo khung carbon cực kỳ vững chắc. Đồng thời sự phân hủy nhiệt của lignin dư thừa sinh ra vô số micropore, đẩy diện tích bề mặt (BET) tăng đột biến lên đến 2825 m²/g mà không cần phụ gia đắt tiền như resorcinol. `[📄 Insights into sustainable]`

### 3. Nguồn kế thừa & Tham khảo

| Ưu tiên | Tài liệu tham khảo chính | Thư mục |
| :---: | :--- | :--- |
| **1** | 1 2 Synthesis of Cellulose Aerogels from Coir Fibers... [100% kế thừa] | `02_Doping_va_Gel_hoa` |
| **2** | Green Fabrication of Bio-based Aerogels... [100% kế thừa] | `02_Doping_va_Gel_hoa` |
| **3** | Novel Fabrication of Renewable Aerogels... [100% kế thừa] | `02_Doping_va_Gel_hoa` |
| **4** | Effect of Sodium Hydroxide (NaOH) Treatment... [100% kế thừa, 0% suy luận] | `01_Tien_xu_ly_Nguyen_lieu` |
| **5** | Khảo sát tính chất sợi xơ dừa Bến Tre... [50% kế thừa, 50% suy luận] | `01_Tien_xu_ly_Nguyen_lieu` |
| **6** | Effect of Bleaching Processes... [80% kế thừa, 20% suy luận] | `01_Tien_xu_ly_Nguyen_lieu` |
| **7** | Cellulose Extraction from Coconut Coir... [Khớp hệ] | `01_Tien_xu_ly_Nguyen_lieu` |
| **8** | Effect of alkali treatment on physicochemical... [Mô hình RSM] | `01_Tien_xu_ly_Nguyen_lieu` |
| **9** | Ice-Templating of Lignin and Cellulose Nanofiber-Based Carbon Aerogels [Đối chứng thực nghiệm về nồng độ lignin tối ưu giúp tăng diện tích bề mặt riêng SSA] | `02_Doping_va_Gel_hoa` |
| **10** | Multi-Objective Optimization and Analysis of Mechanical Properties... [Xác nhận thông số NaOH 4.12%, tối ưu cơ lý] | `01_Tien_xu_ly_Nguyen_lieu` |
| **11** | Cellulose Extraction from Coconut Coir... [Xác nhận thông số NaOH 1.5M, 80°C] | `01_Tien_xu_ly_Nguyen_lieu` |
| **12** | Danh gia dac tinh soi xo dua qua qua trinh... [Xác nhận thông số NaOH 5%, 80°C] | `01_Tien_xu_ly_Nguyen_lieu` |
| **13** | Insights into sustainable aerogels from lignocellulosic materials [Bằng chứng Lignin tăng BET lên 2825 m2/g khi nung] | `01_Tien_xu_ly_Nguyen_lieu` |
| **14** | Effect of lignin removal on the properties... [Xác nhận Lignin là chất kết dính tự nhiên bảo vệ sợi] | `01_Tien_xu_ly_Nguyen_lieu` |

> [!WARNING] CONFLICT — C-001 (Điều kiện tiền xử lý kiềm)

> **SOP hiện tại:** NaOH 6%, 80°C, 4h, Tỷ lệ rắn/lỏng 1:20.

> **Bằng chứng mâu thuẫn:** 

> - [Effects of Liq-to-Solid, Effect of Bleaching] Đề xuất NaOH 15%, 90°C (tuy nhiên áp dụng cho Achnatherum và tẩy trắng triệt để, không phù hợp mục tiêu giữ Lignin).

> - [Optimization of Mechanical] Đề xuất NaOH 4.12%, 34°C, ngâm 15h (tối ưu cho độ bền cơ học cơ bản, không phải chiết tách cellulose sâu).

> - [Upcycling coconut husk] Đề xuất NaOH 2%, 100°C (tẩy trắng mạnh với H2O2 6%).

> **Khuyến nghị Master:** Giữ nguyên cấu hình SOP hiện tại (NaOH 6%, 80°C). Con số này vừa được xác nhận gần như tuyệt đối bởi mô hình tối ưu hóa RSM trong [Effect of alkali] (NaOH 6.3%, 80.6°C), đồng thời phù hợp với xu hướng bảo tồn Lignin [Insights into sustainable], thay vì tẩy trắng triệt để như các bài mâu thuẫn khác. Bỏ qua các thông số của [Effects of Liq-to-Solid] và [Optimization of Mechanical] do khác domain mục tiêu.

### 4. Đánh giá & Đóng góp mới (Gaps & Contributions)

*   **Mức kế thừa:** ~100% (Khẳng định tính đúng đắn của nồng độ NaOH 6%, nhiệt độ 80°C, thời gian 4h, và tỷ lệ rắn:lỏng = 1:20).

    *   *Ghi chú Đối chứng:* Đây là bộ thông số **chuẩn mực** để chiết tách và trương nở vi sợi xơ dừa, được minh chứng vững chắc bởi các tài liệu từ ĐH Bách Khoa TP.HCM (*Synthesis of Cellulose Aerogels from Coir Fibers, Green Fabrication of Bio-based Aerogels...*). Nhiệt độ hạ xuống 80°C (thay vì 90°C) giúp bảo vệ tính vẹn toàn của cấu trúc sợi.

    *   *Sự đột phá mang tính "Green Fabrication":* Việc giới hạn mức độ tẩy trắng để bảo tồn Lignin là một hướng đi đột phá mang tính chiến lược. Thay vì tốn kém 80% chi phí cho các hóa chất tạo gel/tạo màng đắt tiền (như Resorcinol, Formaldehyde), quy trình GĐ1 tận dụng chính cấu trúc polymer 3D tự nhiên của sinh khối. Lignin sẽ tạo liên kết cộng hóa trị với Cellulose, ngăn chặn sự co ngót (shrinkage) của bộ khung 3D ở nhiệt độ nung 800°C và mang lại lợi ích kép cho ứng dụng điện hóa sau này.

    *   *Cải tiến hạt mịn đầu vào [Mới bổ sung]:* Việc bổ sung bước nghiền và rây qua **100 mesh** [0 Cellulose Extraction from Coconut Coir with Alkaline Delignification Process | 01_Tien_xu_ly_Nguyen_lieu] giúp nâng cao hiệu suất chiết tách cellulose của xơ dừa, đạt mức tối ưu 69.82% (khi kết hợp NaOH 1.5M ở 80°C trong 1.5h), tránh hiện tượng phản ứng dị thể không đều do kích thước sợi quá thô.

*   **Điểm cần tự thực hiện (Đóng góp mới gốc):** 

    *   Thực hiện phép đo **Gravimetry** (cân khối lượng khô ở 105°C trước và sau kiềm hóa) chuyên biệt cho mẫu xơ dừa Bến Tre. Đây sẽ là **số liệu thực nghiệm tự đóng góp (Original Contribution)** để tính toán tỷ lệ hao hụt (Weight-loss ~50-60%) và biện luận hiệu suất chiết tách cellulose thực tế.  

---

## GĐ 2 — TỔNG HỢP SOL-GEL & ĐÁNH SIÊU ÂM

### 1. Thông số Thực nghiệm (SOP)

**Mục đích:** Hòa tan cellulose tạo Sol đồng nhất, đồng thời đưa N (từ NH₃ + Urea) vào mạng lưới gel.

### Công thức hệ dung môi (cho 1g cellulose)

| Thành phần | Lượng | Vai trò |
|---|---:|---|
| NH₃ 25% | 11 mL | Tạo kiềm hòa tan cellulose + nguồn N-doping |
| Urea | 4 g | Phá cấu trúc hydrat hóa cellulose + nguồn N-doping |
| H₂O DI | 5 mL | Dung môi pha loãng |
| Cellulose pulp | 1 g | — |
| **Tổng dung môi** | **16 mL** | **Tỷ lệ rắn/lỏng = 1:16** |

### Quy trình thực hiện

| Pha dung môi | NH₃ → Urea (cho từ từ đến tan) → H₂O | **TUYỆT ĐỐI KHÔNG** dùng NaOH thay NH₃. |
| Cho cellulose | Cho vào sau cùng, bọc kín bằng màng thực phẩm | Tránh NH₃ bay hơi. |
| Đánh siêu âm | 30 phút, pulse 2s on / 1s off | Phân tán đồng nhất cellulose. |
| Kiểm soát nhiệt | Ice bath ≤ 10°C (ưu tiên 0–5°C) | **BẮT BUỘC** — Nếu > 10°C, NH₃ bay hơi → mất nguồn N → XPS N at% thấp. |
| Dấu hiệu đạt | Sol đồng nhất, không còn sợi xơ thô | Nếu chưa đạt → tăng thời gian siêu âm nhưng giữ T ≤ 10°C. |
| Bảo quản sol | 0–5°C / 24h trong tủ lạnh | Bảo quản ở trạng thái sol lạnh (0–5°C) đóng vai trò kép: (i) cho phép hệ keo cellulose đạt trạng thái cân bằng nhiệt động đồng nhất và loại bỏ hoàn toàn các bọt khí vi mô tích tụ trong quá trình siêu âm (degassing) nhờ độ nhớt sol được kiểm soát ổn định; và (ii) ngăn ngừa sự tự đông tụ sớm của các chuỗi polymer. Ở dải nhiệt độ này, dung dịch sol cellulose duy trì trạng thái lỏng bền vững (thời gian gel hóa > 191 giờ) nhờ cấu trúc bao thể (inclusion complexes - IC) bao bọc bởi vỏ hydrate của urea hoạt động ổn định nhất. |

> [!WARNING]

> **Failure mode:** Nếu NH₃ bay hơi khi siêu âm → nồng độ N-doping giảm → XPS N at% < 3% → tín hiệu điện hóa yếu. Luôn giữ ice bath và bọc kín.

---

### 2. Cơ sở Lý thuyết & Biện luận

**[Trích xuất trực tiếp]**

*   **Cơ chế hòa tan & N-doping:** Hệ dung môi phân cực amoniac/urea ở nhiệt độ thấp giúp hòa tan cellulose. Bắt buộc giữ nhiệt độ siêu âm lạnh ($\le 10^\circ\text{C}$) để tránh thoát khí amoniac (NH₃), qua đó bảo toàn lượng tiền chất nitơ để tự doping (self-doping) vào mạng carbon ở bước nhiệt phân sau này. Đồng thời hệ NH₃/Urea giúp giả thuyết chuyển hóa tinh thể từ Cellulose I sang Cellulose III (bền nhiệt), bảo vệ cấu trúc lỗ xốp tổ ong không bị sụp đổ khi nung. `[📄 2 Nitrogen-Doped Carbon Aerogels Prepared ORR.md | 📁 02_Doping_va_Gel_hoa]`

*   **Động học Tự lắp ráp (Dynamic Self-Assembly):** Theo nghiên cứu cơ bản của *Cai et al. (2008)*, phân tích ¹⁵N NMR và TEM xác nhận Urea không gắn kết trực tiếp vào chuỗi cellulose mà chỉ ở dạng hydrate bao bọc bên ngoài kiềm-cellulose tạo phức hợp bao thể (inclusion complex - IC) ngăn tái kết tụ. Quá trình hòa tan cellulose diễn ra thuận lợi ở nhiệt độ thấp nhờ sự tự lắp ráp cấu trúc bao thể ổn định này. Những nghiên cứu thực nghiệm nhiệt động học từ hệ dung môi kiềm/urea chuẩn chỉ ra phản ứng tạo phức chất bao thể là phản ứng tỏa nhiệt mạnh, do đó ưu tiên diễn ra ở nhiệt độ rất thấp. Điều này giải thích tính nhạy cảm nhiệt độ cực cao của sol cellulose và củng cố vững chắc yêu cầu bắt buộc dùng bể đá lạnh ($\le 10^\circ\text{C}$) trong suốt quá trình siêu âm của GĐ 2 nhằm triệt tiêu nhiệt lượng sinh ra từ đầu phát siêu âm, bảo toàn vỏ bọc inclusion complex và ngăn chặn cellulose tái kết tụ trở lại. *(Áp dụng tương đồng cơ chế định tính từ hệ dung môi NaOH/Urea)*

*   **Bản chất lưỡng tính (Amphiphilic) của cellulose:** Các mạch cellulose có mặt phẳng pyranose chứa nhóm -OH ở hướng xích đạo (ưa nước) và liên kết C-H ở trục dọc (kỵ nước). Khi xử lý với urea, urea sẽ hấp phụ lên mặt phẳng kỵ nước này để ngăn sự xếp chồng mạch. `[📄 From Cellulose Dissolution and Regeneration... | 📁 08_Review_va_Tong_quan]`

> **[🔄 SUY LUẬN LOGIC / INFERENCE]**

> *   **Vấn đề biện luận:** Tại sao luận văn chọn hệ dung môi NH₃/Urea thay vì hệ chuẩn mực NaOH/Urea vốn rất phổ biến trong công nghiệp hòa tan cellulose?

> *   **Dữ kiện nền tảng:** Hệ NaOH/Urea là quy trình chuẩn để tạo aerogel sinh thái `[📄 Synthesis of Cellulose Aerogels from Coir Fibers...]`. Nhưng trong điện hóa, để có xúc tác tốt cần phải doping thêm các nguyên tử dị tố như Nitơ.

> *   **Diễn giải suy luận:** Nếu dùng NaOH/Urea, NaOH không cung cấp nguồn Nitơ nào. Khi đem nung, carbon aerogel thu được sẽ là carbon thuần, dẫn điện kém và thiếu các tâm khuyết tật điện hóa (active sites). Bằng cách thay NaOH bằng NH₃ (Amoniac), quy trình đạt "1 mũi tên trúng 2 đích": vừa tạo môi trường kiềm hòa tan cellulose, vừa tích hợp N-doping (tạo C-N, C=N in-situ). Hơn nữa, việc phối hợp **đánh siêu âm xung (Pulse 2s on/1s off) và ngâm Ice bath** giải quyết triệt để vấn đề sinh nhiệt của sóng siêu âm, giúp ngăn NH₃ bay hơi và không phá vỡ vỏ bọc Urea bảo vệ của động học tự lắp ráp.

> **[🔄 SUY LUẬN LOGIC / INFERENCE BỔ SUNG]**

> *   **Bảo vệ tiền chất Nitơ:** Đánh siêu âm bằng kỹ thuật Pulse (2s on/1s off) ngâm trong bể đá (Ice bath) không chỉ giúp hòa tan nhanh cellulose mà còn là biện pháp triệt để khống chế áp suất hơi của NH₃. Việc "đóng băng" sự bay hơi này bảo tồn tối đa lượng Nitơ dồi dào trong mạng lưới gel, chuẩn bị cho quá trình N-doping (tạo liên kết C-N, C=N) ở giai đoạn nhiệt phân, là chìa khóa để đạt mật độ Pyridinic-N cao.

### 3. Nguồn kế thừa & Tham khảo

| Ưu tiên | Tài liệu tham khảo chính | Thư mục |
| :---: | :--- | :--- |
| **1** | Nitrogen-Doped Carbon Aerogels Prepared by Direct Pyrolysis... [95% kế thừa, 5% suy luận] | `02_Doping_va_Gel_hoa` |
| **2** | Synthesis of Cellulose Aerogels from Coir Fibers... [20% kế thừa, 80% suy luận] | `02_Doping_va_Gel_hoa` |
| **3** | New Insights on the Role of Urea... [80% kế thừa, 20% suy luận] | `08_Review_va_Tong_quan` |
| **4** | From Cellulose Dissolution and Regeneration... [90% kế thừa, 10% suy luận] | `08_Review_va_Tong_quan` |
| **5** | Dynamic Self-Assembly Induced Rapid Dissolution... [Xác nhận cấu trúc phức bao bọc bảo vệ của Urea và dải nhiệt độ tối ưu -10°C đến -12°C] | `02_Doping_va_Gel_hoa` |
| **6** | Structure-Property Relationships in Cellulose-Based Hydrogels (Diana Elena Ciolacu 2018) [Bổ sung cơ chế bảo vệ sol của Urea Hydrates ở nhiệt độ thấp và gel hóa vật lý khi ấm lên] | `1 Ref materials` |
| **7** | Facile Preparation of Cellulose Aerogels with Controllable Pore Structure [Cơ chế vỏ bọc urea sheath ở nhiệt độ thấp] | `02_Doping_va_Gel_hoa` |
| **8** | Production of cellulose aerogels from coir fibers [Xác nhận cơ chế inclusion complex ngăn cellulose tái kết tụ] | `02_Doping_va_Gel_hoa` |
| **9** | Controlling NDoping Nature at Carbon Aerogels from Biomass for Enhanced [Bằng chứng biến đổi tinh thể Cellulose III và tạo Pyridinic-N ở 700°C] | `02_Doping_va_Gel_hoa` |

> [!WARNING] CONFLICT — C-002 (Kỹ thuật Gel hóa)

> **SOP hiện tại:** Gel hóa lạnh ở -14°C đến -20°C để tạo ice-templating.

> **Bằng chứng mâu thuẫn:** 

> - [3D hierarchical porous] Đề xuất quy trình gel hóa bằng cách gia nhiệt (50°C trong 3 ngày).

> **Khuyến nghị Master:** Bác bỏ. Giữ nguyên quy trình gel hóa lạnh. Gia nhiệt lên 50°C sẽ phá vỡ "động học tự lắp ráp" (Dynamic Self-Assembly) của vỏ Urea đang bảo vệ cellulose ở nhiệt độ thấp [Dynamic Self-Assembly], đồng thời làm mất đi hiệu ứng định hình lỗ xốp tổ ong bằng tinh thể đá (Ice-templating).

### 4. Đánh giá & Đóng góp mới (Gaps & Contributions)

*   **Mức kế thừa:** ~95% (Hệ dung môi NH₃:Urea:H2O = 11:4:5 và nhiệt độ $\le 10^\circ\text{C}$). Hệ dung môi này hoàn toàn khớp với nghiên cứu *Fauziyah (2020)*.

*   **Điểm cần tự thực hiện (Đóng góp mới gốc):**

    *   **Kỹ thuật Pulse Siêu âm (2s on / 1s off) & Bể đá:** Tài liệu gốc (Fauziyah 2020) chỉ đề cập đánh siêu âm 30 phút. Việc bổ sung chế độ xung (pulse) và ngâm bể đá lạnh liên tục là một sự tối ưu hóa thực tế xuất sắc nhằm khống chế áp suất hơi của Amoniac, tránh bay hơi NH3 do sinh nhiệt cục bộ. Điều này bảo toàn lượng Nitơ tối đa trong gel cho quá trình N-doping.

    *   **Khử bọt bằng hút chân không:** Giải quyết bọt khí trong hệ sol độ nhớt cao, tránh hình thành các macro-defects làm suy yếu cơ tính aerogel (thay thế cho phương pháp ly tâm truyền thống).

---

## GĐ 3 — ĐÚC KHUÔN & GEL HÓA

### 1. Thông số Thực nghiệm (SOP)

(Casting & Gelation)

**Mục đích:** Chuyển Sol thành cấu trúc Hydrogel 3D ổn định.

| Bước | Điều kiện | Mục đích & Lưu ý |
|---|---|---|
| Đổ khuôn | Khuôn silicone hoặc ống PP (KHÔNG dùng thủy tinh) | Thủy tinh dính gel, khó tách. |
| Nhiệt độ khuôn | 0–5°C | Giữ lạnh để tránh gel hóa bất thường. |
| Ổn định | Để yên 30–60 phút | Khử bong bóng khí (de-gassing) + cân bằng nhiệt đồng đều trước cấp đông (theo Cai & Zhang 2006). |
| Cấp đông định hình (Ice-templating) | -5°C đến -20°C / 24 giờ | Định hình cấu trúc lỗ xốp vĩ mô tổ ong nhờ các tinh thể đá chèn ép các bó cellulose. Cấp đông gel hóa ở nhiệt độ âm sâu thực chất là quá trình gel hóa lạnh không thuận nghịch (irreversible cold gelation). Theo Cai & Zhang (2006), ở nhiệt độ âm sâu, tương tác kỵ nước giữa các vòng glucopyranoside thúc đẩy sự xếp chồng tạo các tấm đơn phân tử, liên kết ngang qua liên kết hydro tạo tinh thể Na-cellulose IV (hydrate của Cellulose II) bền vững. |
| Rã đông & Đóng rắn (Gel hóa vật lý) | Nhiệt độ phòng (25°C) / 1 giờ | ĐÓNG RẮN GEL thực sự dựa trên đặc tính thuận nghịch nhiệt "Lạnh thì Tan, Ấm thì Đông". Khi ấm lên 25°C, độ tan cellulose giảm mạnh, vỡ vỏ hydrate urea giải phóng chuỗi cellulose tái thiết lập liên kết hydro và tương tác kỵ nước đóng rắn thành gel 3D vật lý bền vững. |

> [!NOTE]

> Cấu trúc hydrogel ở giai đoạn này là tiền đề quyết định cấu trúc xốp macropore/mesopore của Carbon Aerogel sau cùng.

> [!NOTE]

> **Động học đông kết cấu trúc xốp:** 
> *   Quá trình gel hóa lạnh của hệ amoniac-urea thực chất là quá trình gel hóa lạnh không thuận nghịch (irreversible cold gelation) xảy ra khi nhiệt độ hạ sâu xuống dải âm ($-5^\circ\text{C}$ đến $-20^\circ\text{C}$). Ở nhiệt độ âm sâu, tương tác kỵ nước giữa các vòng glucopyranoside thúc đẩy sự xếp chồng tạo các tấm đơn phân tử, liên kết ngang qua liên kết hydro tạo tinh thể Na-cellulose IV (hydrate của Cellulose II) bền vững.
> *   Để kiểm soát kích thước tinh thể đá tạo cấu trúc lỗ xốp định hướng (Ice-templating), sol được cấp đông chậm ở $-15^\circ\text{C}$ đến $-20^\circ\text{C}$ nhằm định hướng tinh thể đá phát triển song song tạo cấu trúc rãnh tổ ong vĩ mô (honeycomb). Cần tránh tốc độ làm lạnh quá nhanh của nitơ lỏng vì sẽ sinh tinh thể đá siêu mịn vô định hướng cản trở sự khuếch tán.

---

### 2. Cơ sở Lý thuyết & Biện luận

**[Trích xuất trực tiếp]**

*   **Cơ chế chuyển pha và kết tinh (Na-cellulose IV):** Phân tích synchrotron XRD của *Isobe et al. (2012)* [26] `[Carbohydrate Polymers, 89 (2012) 1298–1300, DOI: 10.1016/j.carbpol.2012.03.023]` chứng minh quá trình gel hóa lạnh là cơ chế 2 bước: (1) các vòng glucopyranoside xếp chồng kỵ nước tạo các tấm đơn phân tử (monomolecular sheets), và (2) các tấm này tự lắp ráp qua liên kết hydro để hình thành mạng tinh thể **Na-cellulose IV** (hydrate của cellulose II). *Isobe et al. (2012)* [26] cũng chỉ ra rằng gel hóa cảm ứng nhiệt ở nhiệt độ cao (>80°C, thử nghiệm tại 105°C) dẫn đến trật tự tinh thể Na-cellulose IV rất kém do chuyển động nhiệt mãnh liệt gây ra sự cuộn rối và liên kết ngẫu nhiên (random entanglement) thay vì xếp chồng có trật tự, từ đó làm suy giảm nghiêm trọng cơ tính của hydrogel. Động học tự lắp ráp này được làm sáng tỏ bởi *Diana Elena Ciolacu (2018)* [28] `[Structure-Property Relationships in Cellulose-Based Hydrogels, Springer, Cham, 2018, DOI: 10.1007/978-3-319-75810-7_5-1]`: ở nhiệt độ thấp ($<5^\circ\text{C}$), các hydrat kiềm liên kết với cellulose để hòa tan, trong khi hydrat urea đóng vai trò như lớp vỏ bọc bảo vệ (hydrogen-bonding donor/receptor) ngăn các chuỗi tự kết tụ; khi nhiệt độ tăng lên phòng (25°C), lớp vỏ hydrat hóa này bị phá vỡ, giải phóng các mạch cellulose tự liên kết vật lý tạo thành gel vững chắc. Sự kết hợp lý thuyết này củng cố tuyệt đối tính đúng đắn cho quy trình gel hóa lạnh của đề tài. `[📄 2 Nitrogen-Doped Carbon Aerogels Prepared ORR.md | 📁 02_Doping_va_Gel_hoa]`

*   **Định hình bằng tinh thể đá (Ice-templating):** Theo tổng quan của *De France et al. (2017)* [27] `[Chemistry of Materials, 29 (2017) 4609–4631, DOI: 10.1021/acs.chemmater.7b00531]`, quá trình đông cứng định hướng (directional freeze-casting) đẩy các vi sợi cellulose ra khỏi ranh giới tinh thể băng đang phát triển (ice exclusion effect) theo hướng phát triển tinh thể dọc theo gradient nhiệt độ làm lạnh. Tinh thể nước đá từ từ mọc dài ra, dồn ép và cô lập các chuỗi cellulose vi sợi kết tụ lại thành các vách màng hydrogel vững chắc. Khi đá thăng hoa ở bước đông khô dưới áp suất chân không thấp, quá trình thăng hoa trực tiếp từ pha rắn sang pha khí triệt tiêu hoàn toàn sức căng bề mặt lỏng-khí, tránh lực mao dẫn kéo sụp đổ mạng lưới nanocellulose, nhờ đó để lại một mạng lưới mao quản tổ ong (honeycomb) song song với các rãnh dẫn ion khổng lồ định hướng, tối ưu hóa không gian cho sự khuếch tán chất phân tích đến bề mặt điện cực. `[📄 Ice-TemplatingofLigninandCelluloseNanofiber-BasedCarbon.md | 📁 02_Doping_va_Gel_hoa]`

*   **Nhiệt động học của sol & Khử bọt tĩnh:** Sol cellulose rất bền vững ở mốc $0-5^\circ\text{C}$ (thời gian gel hóa > 191h). Việc để yên sol ở dải nhiệt độ này trong 30-60 phút mang lại lợi ích kép: khử hoàn toàn bong bóng khí (degassing) và đạt cân bằng nhiệt đồng đều trước khi bị cấp đông lạnh đột ngột, giúp ngăn ngừa các khuyết tật nứt gãy cấu trúc gel do gradient nhiệt không đều. `[📄 Unique Gelation Behavior of Cellulose in NaOH Urea Aqueous Solution | 📁 08_Review_va_Tong_quan]`

> **[🔄 SUY LUẬN LOGIC / INFERENCE]**

> *   **Vấn đề biện luận:** Tại sao luận văn chọn sử dụng khuôn ống tiêm nhựa PP cắt đầu thay vì khuôn thủy tinh tiêu chuẩn?

> *   **Dữ kiện nền tảng:** Cellulose hydrogel bám dính rất chặt vào các bề mặt ưa nước (như thủy tinh) do lượng lớn liên kết hydro bề mặt. Tài liệu `[📄 Ice-Templating of Lignin...]` khuyên dùng Teflon/PP để chống bám dính.

> *   **Diễn giải suy luận:** Nếu đúc bằng khuôn thủy tinh, khi lấy gel ra sẽ phải tác dụng lực mạnh hoặc đập vỡ khuôn, dẫn đến nứt gãy vi mô mạng 3D của hydrogel vốn đang rất mong manh. Bằng cách suy luận thực tiễn, luận văn đề xuất việc tận dụng **ống tiêm y tế PP (Polypropylene) cắt bỏ đầu bơm**. Vỏ PP hoàn toàn kỵ nước (chống dính gel), và khi gel hóa xong, chỉ cần nhẹ nhàng đẩy pittông là khối hydrogel nguyên vẹn sẽ trượt ra dễ dàng. Đây là một tối ưu hóa kỹ thuật mang tính thực tiễn cao của riêng tác giả.

> **[🔄 SUY LUẬN LOGIC / INFERENCE BỔ SUNG]**

> *   **Định hướng Macropores qua Tốc độ Làm Lạnh (Ice-templating):** Việc ngâm làm lạnh khuôn ở $0-5^\circ\text{C}$ và sau đó cấp đông (ở GĐ4) có ảnh hưởng quyết định đến hình thái lỗ xốp. Theo nguyên lý Ice-templating, làm lạnh cực nhanh (ví dụ bằng N2 lỏng) tạo mầm tinh thể siêu nhỏ (xốp siêu mịn), trong khi làm lạnh cực chậm (-18°C) tạo tinh thể băng khổng lồ gây sụp đổ thành phiến 2D. Chọn tốc độ đóng băng được kiểm soát chặt chẽ ở tủ -30°C của hệ sấy thăng hoa sẽ giúp ép tinh thể đá phát triển tối ưu tạo ra cấu trúc tổ ong phân cấp (hierarchical honeycomb) đồng đều.

> *   **Cơ chế Gel hóa Thuận nghịch nhiệt "Lạnh thì Tan, Ấm thì Đông":** Cellulose hòa tan trong hệ dung môi amoniac/urea nhờ các phức chất bao thể (inclusion complexes - IC) bao bọc chuỗi polymer ở nhiệt độ thấp. Hệ sol này có đặc tính dị biệt: nhiệt độ thấp (dưới 5°C) giữ sol ổn định, nhưng khi nâng lên nhiệt độ phòng (25°C), động năng phân tử tăng làm đứt gãy lớp vỏ hydrat hóa của urea, giải phóng các chuỗi cellulose. Độ hòa tan giảm đột ngột kích hoạt tương tác kỵ nước và liên kết hydro giữa các tấm monomolecular cellulose, ép mạng lưới đóng rắn thành hydrogel vật lý không thể đảo ngược. Do đó, bước rã đông/ấm lên 25°C trong 1 giờ thực chất mới chính là giai đoạn đóng rắn gel quyết định, chứ không phải bước cấp đông. `[📄 Unique Gelation Behavior of Cellulose in NaOH Urea Aqueous Solution]`, `[📄 Tối ưu hóa quy trình tạo Hydrogel Cellulose | 📁 CA - Colloid Science Book Review]`

> *   **Hình thái học tinh thể đá theo tốc độ làm lạnh:** Tốc độ cấp đông quyết định trực tiếp kích thước tinh thể đá (ice templates). Cấp đông chậm ở -15°C đến -20°C giúp tinh thể đá phát triển đủ lớn và định hướng, chèn ép polymer cellulose tạo thành các rãnh xốp vĩ mô song song (honeycomb channels) lý tưởng cho sự truyền khối của cảm biến. Nếu cấp đông quá nhanh (như nhúng nitơ lỏng -196°C), mầm tinh thể quá nhiều và nhỏ tạo cấu trúc xốp mịn đẳng hướng (isotropic), cản trở sự khuếch tán các phân tử hữu cơ lớn ở GĐ8. `[📄 Porous Starch Materials via Supercritical- and Freeze-Drying]`


### 3. Nguồn kế thừa & Tham khảo

| Ưu tiên | Tài liệu tham khảo chính | Thư mục |
| :---: | :--- | :--- |
| **1** | Nitrogen-Doped Carbon Aerogels Prepared by Direct Pyrolysis... [90% kế thừa, 10% suy luận] | `02_Doping_va_Gel_hoa` |
| **2** | Ice-Templating of Lignin and Cellulose... [100% kế thừa, 0% suy luận] | `02_Doping_va_Gel_hoa` |
| **3** | Unique Gelation Behavior of Cellulose... [100% kế thừa, 0% suy luận] | `08_Review_va_Tong_quan` |
| **4** | Mechanism of cellulose gelation from aqueous alkali-urea solution [Xác nhận cơ chế xếp chồng kỵ nước tạo mạng tinh thể Na-cellulose IV] | `1 Ref materials` |
| **5** | Effects of temperature and molecular weight on dissolution of cellulose in NaOH/urea aqueous solution [Bằng chứng thực nghiệm điểm đông đặc Tc của hệ kiềm/urea] | `1 Ref materials` |
| **6** | Cellulose nanofiber aerogels effect of the composition and the drying method [Ảnh hưởng của dải cấp đông và già hóa đối với nanocellulose] | `03_Say_va_Nung_Nhiet_phan` |
| **7** | Porous Starch Materials via Supercritical- and Freeze-Drying [Đối chứng chu kỳ già hóa rã đông và ảnh hưởng co ngót] | `03_Say_va_Nung_Nhiet_phan` |
| **8** | Lupin hull cellulose nanofiber aerogel preparation by supercritical CO2 and [Quy trình thay thế dung môi ethanol tối ưu] | `03_Say_va_Nung_Nhiet_phan` |
| **9** | Cellulose Diacetate Aerogels with Low Drying Shrinkage High-Efficient [Lựa chọn dung môi acetone/TBA để khống chế co ngót] | `03_Say_va_Nung_Nhiet_phan` |

### 4. Đánh giá & Đóng góp mới (Gaps & Contributions)

*   **Mức kế thừa:** ~90% (Khái niệm Ice-templating, dải nhiệt độ cấp đông -14°C đến -20°C, thời gian ổn định degassing). Quá trình này khớp với kết luận của *Cai & Zhang (2006)* về gel hóa không thuận nghịch (irreversible gel) ở nhiệt độ âm.

*   **Điểm cần tự thực hiện (Đóng góp mới gốc):**

    *   **Kỹ thuật lấy gel bằng khuôn ống tiêm PP:** Đóng góp một "mẹo" (hack) trong thao tác lab chuyên biệt cho vật liệu aerogel hữu cơ: dùng ống tiêm y tế PP cắt đầu và sử dụng lực nén của pittông để đùn khối gel nguyên khối (monolith) mà không gây nứt gãy cơ học, vượt trội so với khuôn thủy tinh dễ bám dính.

---

## GĐ 4 — KEO TỤ, TRAO ĐỔI DUNG MÔI & SẤY THĂNG HOA

### 1. Thông số Thực nghiệm (SOP)

**Mục đích:** Thay thế nước trong gel bằng dung môi dễ thăng hoa, sau đó sấy loại dung môi mà không phá vỡ mạng 3D.

### 4a. Rã đông & Đông tụ / Thawing & Coagulation (Chia 2 mẫu song song)

> [!IMPORTANT]

> * **Rã đông (Thawing) trước khi đông tụ:** Gel sau khi lấy ra khỏi tủ đông sinh hàn phải được **rã đông ở nhiệt độ phòng (25°C) trong 1 giờ** (hoặc ngăn mát 0–5°C trong 2–3 giờ) để tinh thể đá tan hoàn toàn thành nước lỏng trước khi ngâm cồn. Nếu không rã đông, cồn sẽ không thể khuếch tán vào lõi gel bị đông đá.

> * **Nhiệt độ lưu trữ khi đông tụ (Storage Temp during Coagulation):** Quá trình ngâm đông tụ kéo dài 24 giờ ở nhiệt độ phòng (20–25°C) để coagulation. Ethanol 98% đóng vai trò là antisolvent/coagulant, tạo phase separation và khóa mạng cellulose.

| Mẫu | Điều kiện ngâm | Mục đích & Lưu ý |
|---|---|---|
| **N-CA** | Ethanol 96% ở nhiệt độ phòng (20–25°C), tỷ lệ 15 mL/mL gel, ngâm **24h ở nhiệt độ phòng** | Đông tụ cellulose chậm, bảo toàn cấu trúc mạng xốp 3D và giữ lại tối đa tiền chất Urea/Ammonia. |
| **Fe/N-CA** | Ethanol 96% ở nhiệt độ phòng (20–25°C) chứa FeCl₃·6H₂O, tỷ lệ 15 mL/mL gel, ngâm **24h ở nhiệt độ phòng** | Đồng thời đông tụ chậm và tẩm Fe³⁺ vào cấu trúc xốp mao quản. |

* **Thông số & Tỷ lệ tối ưu:**

  * **Nồng độ cồn tối ưu:** **Ethanol 98%** (Merck, Reagent Grade). Cồn tuyệt đối hoạt động như chất khử nước mạnh mẽ, phá vỡ lớp vỏ hydrat hóa của cellulose để tái liên kết hydro nhanh. Nồng độ cồn thấp (như 70% hay 90%) chứa nhiều nước tự do sẽ làm sập cấu trúc gel khi sấy do sức căng bề mặt lớn.

  * **Tỷ lệ thể tích cồn / gel:** **15 mL ethanol / 1 mL gel** (theo Fauziyah 2020) để đảm bảo lượng cồn dư thừa lớn, không bị nước đi ra làm loãng dưới ngưỡng đông tụ hiệu quả (> 90%).

  * **Khống chế độ co rút:** Sự ổn định cấu trúc xốp được củng cố nhờ khung cơ lý xơ dừa Bến Tre đã co ngót đường kính 14-24% trước đó ở GĐ 1, giúp tăng độ bền cơ học và khống chế độ co rút (shrinkage) vi mô xuống < 15% khi sấy thăng hoa.

  * **Lượng FeCl₃·6H₂O:** **1% Fe → 0.048g** hoặc **5% Fe → 0.242g** (tính trên 1g xơ dừa).

  * **Thay cồn mới:** Thay cồn ethanol 98% lạnh mới sau **24 giờ đầu** nếu kéo dài thời gian đông tụ đến 36–48 giờ đối với các gel có kích thước monolith lớn hoặc gel yếu để loại bỏ hoàn toàn nước tàn dư trong lõi.

### 4b. Rửa / Solvent Exchange

| Bước | Điều kiện | Lưu ý |
|---|---|---|
| Trao đổi ngược dung môi (Solvent Exchange) | DI water ≥ 5× thể tích gel, ngâm 2–3h, lặp 5 lần | BẮT BUỘC đổi sạch cồn ngược về nước cất hoàn toàn để chuẩn bị cho đông khô. Đồng thời loại bỏ triệt để NH₃ và urea dư để tránh hiện tượng hạ điểm đông đặc của nước (\(\Delta T_f = K_f \cdot m_B\) theo định luật Raoult) gây sủi bọt. Nếu còn tàn dư cồn trong gel, gel sẽ bị sập lỗ xốp khi sấy do Nghịch lý sấy cồn (ethanol có điểm đông đặc $-113^\circ\text{C}$ sôi pha lỏng dưới chân không sinh lực mao dẫn lớn). |
| Gradient TBA (optional) | 15% TBA 6–8h → 30% TBA 12–24h | Giúp tinh thể hóa tốt hơn khi cấp đông. Thay TBA 1 lần giữa chu kỳ. |

> [!TIP]

> **KHÔNG rửa quá nhiều lần** — tránh rửa trôi các tiền chất nitrogen (Urea/Ammonia) còn bám dính vật lý trong gel, giúp duy trì hàm lượng N-doping lý tưởng (XPS N at% đạt 3-6%).

> [!WARNING]

> **Cảnh báo đông khô (Freeze-drying Failure Mode):** 

> *   Quá trình rửa bằng nước DI phải được thực hiện cho đến khi nước rửa đạt pH trung tính ($\approx 7-8$). Nếu rửa không đủ sạch, lượng NH₃ và Urea tự do còn sót lại trong pha lỏng của gel sẽ đóng vai trò chất tan tích tụ gây **hiện tượng hạ điểm đông đặc của nước (freezing point depression)** theo định luật Raoult:
>   \[\Delta T_f = K_f \cdot m_B\]
>   (Trong đó \(\Delta T_f\) là độ hạ điểm đông đặc, \(K_f\) là hằng số nghiệm đông của nước, \(m_B\) là nồng độ molal của chất tan). 

> *   Sự hạ điểm đông đặc này khiến nước trong lõi gel không thể đóng băng hoàn toàn ở nhiệt độ làm lạnh của máy sấy ($-20^\circ\text{C}$ đến $-30^\circ\text{C}$), dẫn đến sự xuất hiện của pha lỏng cục bộ. Dưới chân áp suất chân không cao ($<20\text{ Pa}$), phần nước lỏng chưa đông đá này sẽ sôi và bay hơi, gây ra hiện tượng sủi bọt/sập gel (*melting/collapse during drying*) và làm sụp đổ hoàn toàn cấu trúc lỗ xốp vĩ mô và vi mô.

### 4c. Sấy thăng hoa / Freeze Drying

| Thông số | Điều kiện | Mục đích |
|---|---|---|
| Cấp đông | -20°C đến -40°C, ≥ 12–24 giờ | Đóng băng hoàn toàn dung môi trong gel. |
| Bẫy lạnh (Cold trap) | ≤ -30°C | Gom hơi dung môi, bảo vệ bơm chân không. |
| Áp suất | < 20 Pa (~0.15 Torr) | Điều kiện thăng hoa: rắn → khí, không qua lỏng. |
| Thời gian | 24–48 giờ (đến khi khối lượng không đổi) | — |

> [!CAUTION]

> **Failure mode:** Nếu sấy nhiệt thay vì thăng hoa → lực mao quản phá sập mạng gel → BET thấp, mesopore giảm → khuếch tán kém.

---

### 2. Cơ sở Lý thuyết & Biện luận

**[Trích xuất trực tiếp]**

*   **Động học trao đổi dung môi:** Ethanol 96% đóng vai trò là antisolvent/coagulant, tạo phase separation và khóa mạng cellulose.

*   **Cơ chế triệt tiêu lực mao quản khi thăng hoa:** Khác với sấy nhiệt thông thường (bay hơi nước dạng lỏng gây ra sức căng bề mặt khổng lồ làm sập lỗ xốp mao quản), sấy đông khô (Freeze-drying) dưới áp suất chân không $< 20\text{ Pa}$ sẽ khiến tinh thể nước đá thăng hoa trực tiếp từ rắn sang khí. Điều này triệt tiêu hoàn toàn lực mao quản tại các giao diện lỏng-khí, bảo vệ trọn vẹn cấu trúc mạng 3D xốp của aerogel. `[📄 Cellulose Diacetate Aerogels with Low Drying Shrinkage... | 📁 03_Say_va_Nung_Nhiet_phan]`

*   **Cơ sở thực nghiệm sấy thăng hoa & trao đổi dung môi:** Việc ngâm tĩnh dung môi (không khuấy) và sấy thăng hoa giúp loại bỏ hoàn toàn lực mao dẫn bề mặt lỏng-khí, đây là yếu tố then chốt để giữ nguyên thể tích khung gel [Highly Porous Carbon Aerogels for High-Performance Supercapacitor Electrodes | 1 Ref materials].

*   **Đặc điểm hình thái của Freeze-drying & Vai trò của Lỗ xốp phân cấp (Hierarchical Porosity):** Sấy thăng hoa không chỉ bảo toàn thể tích gel mà còn trực tiếp tạo ra bộ khung macropores (lỗ xốp lớn, dạng tổ ong định hướng) do dấu vết của tinh thể đá để lại. Khi kết hợp với mesopores và micropores hình thành ở giai đoạn nung, vật liệu sẽ sở hữu cấu trúc lỗ xốp phân cấp 3D hoàn chỉnh. Sự kết hợp giữa mật độ tâm hoạt tính Fe-Nx cao và cấu trúc phân cấp này đóng vai trò quyết định trong việc thúc đẩy động học truyền khối (mass transport), giúp các chất phân tích khuếch tán cực nhanh vào tận sâu các tâm xúc tác bên trong màng điện cực. Nhờ đó khuếch đại mạnh mẽ dòng tín hiệu (Sensitivity) và hạ thấp giới hạn phát hiện (LOD) của cảm biến `[📄 Trích xuất từ: Fe/N co-doped hierarchically porous carbon on N-doped carbon nanotubes...]`.

*   **Ngưỡng nồng độ tạo gel vững chắc:** Theo nghiên cứu tổng quan của *Tyshkunova et al. (2022)* `[Int. J. Mol. Sci., 2022, 23, 4, 2037, DOI: 10.3390/ijms23042037]`, nồng độ cellulose trong dung dịch sol tối thiểu phải đạt $\ge 3\text{ wt\%}$ để đảm bảo có thể hình thành mạng lưới cryogel vững chãi sau khi sấy đông khô thăng hoa, ngăn chặn hiện tượng sập đổ bộ khung lỗ xốp. Điều này củng cố tính đúng đắn cho tỷ lệ cellulose trong công thức của luận văn ($1\text{g}$ xơ dừa cellulose trong $16\text{ mL}$ dung môi $\approx 6.25\text{ wt\%}$) đã vượt xa giới hạn tới hạn này.

> **[🔄 SUY LUẬN LOGIC / INFERENCE]**

> *   **Vấn đề biện luận:** Làm sao khống chế độ co rút thể tích (shrinkage) của mẻ gel cellulose ở mức tối ưu $< 15\%$ sau khi sấy thăng hoa mà không bị cong vênh hay nứt nẻ?

> *   **Dữ kiện nền tảng:** Quá trình đóng băng và thăng hoa luôn kèm theo ứng suất nhiệt và ứng suất cơ học vi mô lên mạng cellulose.

> *   **Diễn giải suy luận:** Nhờ thao tác cố tình giữ lại một phần lignin cứng ở Giai đoạn 1, kết hợp với việc sợi xơ dừa Bến Tre đã "chủ động" co ngót đường kính 14-24% trước khi hòa tan, khung gel cellulose thu được có vai trò như một bộ "cốt thép tự nhiên" cực kỳ vững chãi. Chính sự kết dính bền vững này giúp khối monolith có khả năng chống chịu sự thay đổi thể tích đột ngột dưới áp suất chân không cao, giữ độ co rút toàn khối thấp và nguyên khối hình trụ (không móp méo).

> **[🔄 SUY LUẬN LOGIC / INFERENCE BỔ SUNG]**

> *   **Đối chiếu độ co rút thể tích (Shrinkage) của Aerogel:**

>     Theo Jarms et al. (2025) `[Biomacromolecules, 26, 2199-2210]`, cellulose aerogel nguyên chất chế tạo từ bột cotton thương mại có độ co rút thể tích rất lớn, lên tới **39.5%** sau khi sấy.

>     Ngược lại, hệ aerogel của luận văn nhờ có sự hiện diện của lignin cứng tự nhiên và cấu trúc ống sợi của xơ dừa Bến Tre (đã co ngót đường kính 14-24% từ GĐ1) đóng vai trò như bộ khung cốt thép gia cường vững chãi. Điều này giúp khống chế độ co rút toàn khối (volumetric shrinkage) xuống **mức thấp < 15%**, bảo toàn tốt hình thái nguyên khối monolith trụ tròn mà không bị cong vênh hay biến dạng nứt nẻ.

> *   **Tại sao là Freeze-drying (Sấy thăng hoa) thay vì Supercritical Drying (Sấy siêu tới hạn - SCD)?**
